Repository: yabeiwu/DielectricProperties

# DielectricProperties
Machine Learning for Dielectric Property Database

# Experimental Dielectric Property Database for Merged Ternary-Quaternary Materials

1, Dielectric constant
2, Temperature coefficient 
3, Qualify factor

File: ExpDiele/Merged_Tenary-Quaternary/RandomlySplitting-AB.txt (part 1 of 3)
formula	dielectric_constant	Ax	Bx	Cx	Dx	Acn	Bcn	Ccn	Dcn	Air	Bir	Cir	Dir	Acp	Bcp	Ccp	Dcp	Amac	Bmac	Cmac	Dmac	Aap	Bap	Cap	Dap
(Nd0.5Na0.5)TiO3	98	0.1	0.1	0.2	0.6	12	12	6	2	1.35	1.16	0.605	1.35	3.19	2.7	3.8	0	252	95.3	571	36.6	9.38	11.8	4.49	0.54
Pb0.6Ca0.4ZrO3	94	0.12	0.08	0.2	0.6	12	12	6	2	1.49	1	0.72	1.35	4.1	2.55	3.45	0	579	468	419	36.6	4.16	6.22	4.63	0.54
Pb0.6Ca0.4ZrO3	94	0.12	0.08	0.2	0.6	12	12	6	2	1.49	1	0.72	1.35	4.1	2.55	3.45	0	579	468	419	36.6	4.16	6.22	4.63	0.54
(Li0.5Pr0.5)TiO3	92	0.1	0.1	0.2	0.6	12	12	6	2	0.92	0.99	0.605	1.35	2.85	3.19	3.8	0	1.96	236	571	36.6	9.1	9.92	4.49	0.54
Li0.2Nd0.6TiO3	88	0.04	0.12	0.21	0.62	12	12	6	2	0.92	0.983	0.605	1.35	2.85	3.19	3.8	0	1.96	252	571	36.6	9.1	9.38	4.49	0.54
BaPr2Ti5O14	84	0.05	0.09	0.23	0.64	12	12	6	2	1.35	0.99	0.605	1.35	2.32	3.19	3.8	0	461	236	571	36.6	11.07	9.92	4.49	0.54
Ba4La4Ti7O24	82.2	0.1	0.1	0.18	0.62	12	12	6	2	1.35	1.032	0.605	1.35	2.32	3.17	3.8	0	461	202	571	36.6	11.07	8.68	4.49	0.54
(Sm0.5Na0.5Ti)O3	80	0.1	0.1	0.2	0.6	12	12	6	2	1.24	1.16	0.605	1.35	3.2	2.7	3.8	0	284	95.3	571	36.6	8.62	11.8	4.49	0.54
(La0.44Sr0.33)TiO3	80	0.09	0.07	0.21	0.63	12	12	6	2	1.36	1.18	0.605	1.35	3.17	2.4	3.8	0	202	373	571	36.6	8.68	7.6	4.49	0.54
(Li0.5Nd0.5)TiO3	80	0.1	0.1	0.2	0.6	12	12	6	2	0.92	0.983	0.605	1.35	2.85	3.19	3.8	0	1.96	252	571	36.6	9.1	9.38	4.49	0.54
Ca(Zr0.6Ti0.4)O3	78	0.2	0.12	0.08	0.6	12	6	6	2	1.4	0.86	6.61	1.35	2.55	3.45	3.8	0	468	419	571	36.6	6.22	4.63	4.49	0.54
Li0.5Nd0.5TiO3	75	0.1	0.1	0.2	0.6	12	12	6	2	0.92	0.983	0.605	1.35	2.85	3.19	3.8	0	1.96	252	571	36.6	9.1	9.38	4.49	0.54
Ni0.15Nb0.3Ti0.55O2	75	0.05	0.1	0.18	0.67	12	12	6	2	0.69	0.72	0.605	1.35	5.2	4.05	3.8	0	144	441	571	36.6	3.12	4.45	4.49	0.54
BaGa0.08Ti0.92O2.96	74	0.2	0.02	0.19	0.6	12	6	6	2	1.24	4.84	6.61	1.35	2.32	4.1	3.8	0	461	212	571	36.6	11.07	4.47	4.49	0.54
Pb0.5Ca0.5ZrO3	74	0.1	0.1	0.2	0.6	12	12	6	2	1.49	1	0.72	1.35	4.1	2.55	3.45	0	579	468	419	36.6	4.16	6.22	4.63	0.54
Cu0.5Ti0.5NbO4	71.2	0.08	0.08	0.17	0.67	6	6	6	2	0.73	0.605	0.64	1.35	4.45	3.8	4.05	0	166	571	441	36.6	3.01	4.49	4.45	0.54
Co0.5Ti0.5NbO4	64	0.08	0.08	0.17	0.67	6	6	6	2	0.65	0.605	0.64	1.35	5.1	3.8	4.05	0	125	571	441	36.6	3.01	4.49	4.45	0.54
Pb2Ta1.5Nb0.5O7	64	0.18	0.14	0.05	0.64	6	6	6	2	1.19	0.68	0.64	1.35	4.1	4.05	4.05	0	579	444	441	36.6	4.16	2.47	4.45	0.54
Nd0.5Ti0.5NbO4	60.6	0.08	0.08	0.17	0.67	6	6	6	2	1.29	0.605	0.64	1.35	3.19	3.8	4.05	0	252	571	441	36.6	9.38	4.49	4.45	0.54
Ba(Ti0.85Mn0.15)O3	60	0.2	0.17	0.03	0.6	12	6	6	2	1.24	6.61	7.55	1.35	2.32	3.8	4.45	0	461	571	93	36.6	11.07	4.49	3.48	0.54
Ni0.5Ti0.5NbO4	56.8	0.08	0.08	0.17	0.67	6	6	6	2	0.69	0.605	0.64	1.35	5.2	3.8	4.05	0	144	571	441	36.6	3.12	4.49	4.45	0.54
(Zn0.33Ta0.67)0.7Ti0.3O2	55.3	0.08	0.16	0.1	0.67	6	6	6	2	0.74	0.923	0.605	1.35	4.1	4.05	3.8	0	189	444	571	36.6	2.24	2.47	4.49	0.54
Ba3Ti4Nb4O21	55	0.09	0.12	0.12	0.66	12	6	6	2	1.61	0.605	0.64	1.35	2.32	3.8	4.05	0	461	571	441	36.6	11.07	4.49	4.45	0.54
CeTiNbO6	54	0.11	0.11	0.11	0.67	8	6	6	2	1.143	0.745	0.64	1.35	3.18	3.8	4.05	0	219	571	441	36.6	10.35	4.49	4.45	0.54
PrTiNbO6	53	0.11	0.11	0.11	0.67	6	6	6	2	0.99	0.605	0.64	1.35	3.19	3.8	4.05	0	236	571	441	36.6	9.92	4.49	4.45	0.54
(Li0.5Sm0.5)TiO3	52	0.1	0.1	0.2	0.6	12	12	6	2	0.92	0.958	0.605	1.35	2.85	3.2	3.8	0	1.96	284	571	36.6	9.1	8.62	4.49	0.54
NdTiNbO6	52	0.11	0.11	0.11	0.67	6	6	6	2	0.983	0.605	0.64	1.35	3.19	3.8	4.05	0	252	571	441	36.6	9.38	4.49	4.45	0.54
Bi2(Zn0.33Ta0.67)2O7	51.8	0.18	0.06	0.12	0.64	6	4	4	2	1.06	0.6	0.64	1.35	4.15	4.1	4.05	0	596	189	444	36.6	4.04	2.24	2.47	0.54
Ba3Sr2Nb4O15	51	0.12	0.08	0.17	0.62	12	12	6	2	1.61	1.44	0.64	1.35	2.32	2.4	4.05	0	461	373	441	36.6	11.07	7.6	4.45	0.54
Ba2Sr3Nb4O15	50	0.08	0.12	0.17	0.62	12	12	6	2	1.61	1.44	0.64	1.35	2.32	2.4	4.05	0	461	373	441	36.6	11.07	7.6	4.45	0.54
Ca(Zr0.8Ti0.2)O3	49	0.2	0.16	0.04	0.6	12	6	6	2	1.4	0.86	6.61	1.35	2.55	3.45	3.8	0	468	419	571	36.6	6.22	4.63	4.49	0.54
Ca2Zn4Ti16O38	48.4	0.03	0.07	0.27	0.63	12	6	7.5	2	1.34	0.74	0.605	1.35	2.55	4.1	3.8	0	468	189	571	36.6	6.22	2.24	4.49	0.54
Ba4SrNb4O15	48	0.17	0.04	0.17	0.62	12	12	6	2	1.61	1.44	0.64	1.35	2.32	2.4	4.05	0	461	373	441	36.6	11.07	7.6	4.45	0.54
Ba3Ti4Ta4O21	48	0.09	0.12	0.12	0.66	13	6	6	2	1.61	0.745	0.64	1.35	2.32	3.8	4.05	0	461	571	444	36.6	11.07	4.49	2.47	0.54
TiFeNbO6	47.2	0.11	0.11	0.11	0.67	6	6	6	2	0.605	0.55	0.64	1.35	3.8	4.93	4.05	0	571	108	441	36.6	4.49	3.07	4.45	0.54
Ba2La4Ti5O18	46	0.07	0.14	0.17	0.62	12	12	6	2	1.61	1.36	0.605	1.35	2.32	3.17	3.8	0	461	202	571	36.6	11.07	8.68	4.49	0.54
CeTiTaO6	46	0.11	0.11	0.11	0.67	9	6	6	2	1.196	0.745	0.64	1.35	3.18	3.8	4.05	0	219	571	444	36.6	10.35	4.49	2.47	0.54
La3Ti2TaO11	46	0.18	0.12	0.06	0.65	4.5	4	4	2	1.032	0.42	0.64	1.35	3.17	3.8	4.05	0	202	571	444	36.6	8.68	4.49	2.47	0.54
PrTiTaO6	45.8	0.11	0.11	0.11	0.67	9	6	6	2	1.179	0.745	0.64	1.35	3.19	3.8	4.05	0	236	571	444	36.6	9.92	4.49	2.47	0.54
Ba(Mn0.5Ti0.5)O3	45	0.2	0.1	0.1	0.6	12	6	6	2	1.24	0.67	6.61	1.35	2.32	4.45	3.8	0	461	93	571	36.6	11.07	3.48	4.49	0.54
SmTiNbO6	45	0.11	0.11	0.11	0.67	6	6	6	2	0.958	0.605	0.64	1.35	3.2	3.8	4.05	0	284	571	441	36.6	8.62	4.49	4.45	0.54
BaSr4Nb4O15	45	0.04	0.17	0.17	0.62	12	12	6	2	1.61	1.44	0.64	1.35	2.32	2.4	4.05	0	461	373	441	36.6	11.07	7.6	4.45	0.54
Ca5Nb4TiO17	44.9	0.19	0.15	0.04	0.63	12	6	6	2	1.4	10.42	6.61	1.35	2.55	4.05	3.8	0	468	441	571	36.6	6.22	4.45	4.49	0.54
Sr(Fe0.5Nb0.5)O3	44.9	0.2	0.1	0.1	0.6	12	6	6	2	1.1	3.28	10.42	1.35	2.4	4.93	4.05	0	373	108	441	36.6	7.6	3.07	4.45	0.54
Ba(Fe0.5Nb0.5)O3	44.9	0.2	0.1	0.1	0.6	12	6	6	2	1.24	3.28	10.42	1.35	2.32	4.93	4.05	0	461	108	441	36.6	11.07	3.07	4.45	0.54
BiNb0.95Sb0.05O4	44.5	0.17	0.16	0.01	0.67	6	6	6	2	1.17	10.42	8.33	1.35	4.15	4.05	4.4	0	596	441	288	36.6	4.04	4.45	2.37	0.54
Ba(Pr0.5Nb0.5)O3	44.5	0.2	0.1	0.1	0.6	12	6	6	2	1.24	1.13	10.42	1.35	2.32	3.19	4.05	0	461	236	441	36.6	11.07	9.92	4.45	0.54
BaLa4Ti5O15	44.4	0.04	0.16	0.2	0.6	12	6	6	2	1.61	1.032	0.605	1.35	2.32	3.17	3.8	0	461	202	571	36.6	11.07	8.68	4.49	0.54
Ba8Nb4Ti3O24	44.1	0.21	0.1	0.08	0.62	12	6	6	2	1.61	0.64	0.605	1.35	2.32	4.05	3.8	0	461	441	571	36.6	11.07	4.45	4.49	0.54
SrLa4Ti5O15	44	0.04	0.16	0.2	0.6	6	6	6	2	1.18	1.032	0.605	1.35	2.4	3.17	3.8	0	373	202	571	36.6	7.6	8.68	4.49	0.54
SrLa4Ti4O15	43.8	0.04	0.17	0.17	0.62	12	12	6	2	1.58	1.5	0.605	1.35	2.4	3.17	3.8	0	373	202	571	36.6	7.6	8.68	4.49	0.54
Ba11Nb8TiO33	43.5	0.21	0.15	0.02	0.62	12	6	6	2	1.61	0.64	0.605	1.35	2.32	4.05	3.8	0	461	441	571	36.6	11.07	4.45	4.49	0.54
Ba3LaNb3O12	43.5	0.16	0.05	0.16	0.63	12	12	6	2	1.61	1.36	0.64	1.35	2.32	3.17	4.05	0	461	202	441	36.6	11.07	8.68	4.45	0.54
NdTiTaO6	43.1	0.11	0.11	0.11	0.67	9	6	6	2	1.179	0.745	0.64	1.35	3.19	3.8	4.05	0	252	571	444	36.6	9.38	4.49	2.47	0.54
Ba6Nb4TiO18	43	0.21	0.14	0.03	0.62	12	6	6	2	1.61	0.64	0.605	1.35	2.32	4.05	3.8	0	461	441	571	36.6	11.07	4.45	4.49	0.54
Sr6Nb4TiO18	43	0.21	0.14	0.03	0.62	12	6	6	2	1.58	0.64	0.605	1.35	2.4	4.05	3.8	0	373	441	571	36.6	7.6	4.45	4.49	0.54
Ba16Nb12TiO48	42.9	0.21	0.16	0.01	0.62	12	6	6	2	1.61	0.64	0.605	1.35	2.32	4.05	3.8	0	461	441	571	36.6	11.07	4.45	4.49	0.54
Ba21Nb16TiO63	42.7	0.21	0.16	0.01	0.62	12	6	6	2	1.61	0.64	0.605	1.35	2.32	4.05	3.8	0	461	441	571	36.6	11.07	4.45	4.49	0.54
Ba11TiNb8O33	42.3	0.21	0.02	0.15	0.62	12	6	6	2	1.61	0.605	0.64	1.35	2.32	3.8	4.05	0	461	571	441	36.6	11.07	4.49	4.45	0.54
Nd(W0.5Ti1.5)O6	42	0.11	0.06	0.17	0.67	12	6	6	2	1.29	0.74	6.61	1.35	3.19	4.8	3.8	0	252	458	571	36.6	9.38	2.4	4.49	0.54
Ba(Nd0.5Nb0.5)O3	41.9	0.2	0.1	0.1	0.6	12	6	6	2	1.24	1.123	10.42	1.35	2.32	3.19	4.05	0	461	252	441	36.6	11.07	9.38	4.45	0.54
SmTiTaO6	41.8	0.11	0.11	0.11	0.67	6	6	6	2	0.958	0.605	0.64	1.35	3.2	3.8	4.05	0	284	571	444	36.6	8.62	4.49	2.47	0.54
(LiBi)0.5MoO4	41.7	0.08	0.08	0.17	0.67	8	8	4	2	0.92	1.17	0.59	1.35	2.85	4.15	4.65	0	1.96	596	163	36.6	9.1	4.04	4.08	0.54
EuTiTaO6	41.3	0.11	0.11	0.11	0.67	6	6	6	2	0.947	0.605	0.64	1.35	3.2	3.8	4.05	0	299	571	444	36.6	8.38	4.49	2.47	0.54
CaLa4Ti5O15	41.1	0.04	0.16	0.2	0.6	12	12	6	2	1.34	1.032	0.605	1.35	2.55	3.17	3.8	0	468	202	571	36.6	6.22	8.68	4.49	0.54
Ba(Zn0.33Nb0.67)O3	41	0.2	0.07	0.13	0.6	12	6	6	2	1.24	0.88	10.42	1.35	2.32	4.1	4.05	0	461	189	441	36.6	11.07	2.24	4.45	0.54
(Ti0.8Sn0.2)Te3O8	41	0.07	0.02	0.25	0.67	6	6	12	2	0.86	0.83	1.11	1.35	3.8	4.15	0	0	571	662	707	36.6	4.49	3.02	2.22	0.54
Bi0.95Sm0.05NbO4	41	0.16	0.01	0.17	0.67	6	6	6	2	1.17	1.098	10.42	1.35	4.15	3.2	4.05	0	596	284	441	36.6	4.04	8.62	4.45	0.54
BiNb0.6Sb0.4O4	40.7	0.17	0.1	0.07	0.67	6	6	6	2	1.17	10.42	8.33	1.35	4.15	4.05	4.4	0	596	441	288	36.6	4.04	4.45	2.37	0.54
Ca5Ta4TiO17	40.1	0.19	0.15	0.04	0.63	12	6	6	2	1.4	0.78	6.61	1.35	2.55	4.05	3.8	0	468	444	571	36.6	6.22	2.47	4.49	0.54
Ba(Gd0.5Nb0.5)O3	40	0.2	0.1	0.1	0.6	12	6	6	2	1.24	5.63	10.42	1.35	2.32	3.2	4.05	0	461	314	441	36.6	11.07	7.78	4.45	0.54
Ba(Eu0.5Nb0.5)O3	40	0.2	0.1	0.1	0.6	12	6	6	2	1.24	3.17	10.42	1.35	2.32	3.2	4.05	0	461	299	441	36.6	11.07	8.38	4.45	0.54
Sr(Zn0.33Nb0.67)O3	40	0.2	0.07	0.13	0.6	12	6	6	2	1.44	0.88	10.42	1.35	2.4	4.1	4.05	0	373	189	441	36.6	7.6	2.24	4.45	0.54
Bi(V0.008Nb0.992)O4	40	0.17	0	0.17	0.67	6	6	6	2	1.17	0.68	10.42	1.35	4.15	4.25	4.05	0	596	68.4	441	36.6	4.04	4.48	4.45	0.54
Ba(Sm0.5Nb0.5)O3	39.7	0.2	0.1	0.1	0.6	12	6	6	2	1.24	1.098	10.42	1.35	2.32	3.2	4.05	0	461	284	441	36.6	11.07	8.62	4.45	0.54
Ba(Ho0.5Ta0.5)O3	39.6	0.2	0.1	0.1	0.6	12	6	6	2	1.24	3.33	7.81	1.35	2.32	3.22	4.05	0	461	359	444	36.6	11.07	7.58	2.47	0.54
Sm(W0.5Ti1.5)O6	39.4	0.11	0.06	0.17	0.67	12	6	6	2	1.32	0.74	6.61	1.35	3.2	4.8	3.8	0	284	458	571	36.6	8.62	2.4	4.49	0.54
Sr2La4Ti5O18	39.2	0.07	0.14	0.17	0.62	12	12	6	2	1.58	1.5	0.605	1.35	2.4	3.17	3.8	0	373	202	571	36.6	7.6	8.68	4.49	0.54
Sr1.6Ca0.4TiO4	39.2	0.23	0.06	0.14	0.57	9	9	6	2	1.31	1.18	0.605	1.35	2.4	2.55	3.8	0	373	468	571	36.6	7.6	6.22	4.49	0.54
Ba(Tb0.5Nb0.5)O3	39	0.2	0.1	0.1	0.6	12	6	6	2	1.24	1.063	10.42	1.35	2.32	3.21	4.05	0	461	329	441	36.6	11.07	7.91	4.45	0.54
Ba(Mn0.33Nb0.67)O3	39	0.2	0.07	0.13	0.6	12	6	6	2	1.24	0.81	10.42	1.35	2.32	4.45	4.05	0	461	93	441	36.6	11.07	3.48	4.45	0.54
Ba(Dy0.5Nb0.5)O3	38.9	0.2	0.1	0.1	0.6	12	6	6	2	1.24	1.87	10.42	1.35	2.32	3.21	4.05	0	461	344	441	36.6	11.07	7.74	4.45	0.54
Eu(W0.5Ti1.5)O6	38.6	0.11	0.06	0.17	0.67	6	6	6	2	1.206	0.74	6.61	1.35	3.2	4.8	3.8	0	299	458	571	36.6	8.38	2.4	4.49	0.54
Ba(Pr0.5Ta0.5)O3	38.5	0.2	0.1	0.1	0.6	12	6	6	2	1.24	1.13	7.81	1.35	2.32	3.19	4.05	0	461	236	444	36.6	11.07	9.92	2.47	0.54
Ba(Ho0.5Nb0.5)O3	38	0.2	0.1	0.1	0.6	12	6	6	2	1.24	3.33	10.42	1.35	2.32	3.22	4.05	0	461	359	441	36.6	11.07	7.58	4.45	0.54
Sr(Pr0.5Nb0.5)O3	38	0.2	0.1	0.1	0.6	12	6	6	2	1.44	1.13	10.42	1.35	2.4	3.19	4.05	0	373	236	441	36.6	7.6	9.92	4.45	0.54
Ba2Ti3Nb4O18	38	0.07	0.11	0.15	0.67	12	6	6	2	1.61	0.745	0.64	1.35	2.32	3.8	4.05	0	461	571	441	36.6	11.07	4.49	4.45	0.54
Gd(W0.5Ti1.5)O6	37.9	0.11	0.06	0.17	0.67	12	6	6	2	1.25	0.74	6.61	1.35	3.2	4.8	3.8	0	314	458	571	36.6	7.78	2.4	4.49	0.54
GdTiTaO6	37.9	0.11	0.11	0.11	0.67	6	6	6	2	0.938	0.605	0.64	1.35	3.2	3.8	4.05	0	314	571	444	36.6	7.78	4.49	2.47	0.54
La6ZnTi4O18	37.7	0.21	0.03	0.14	0.62	12	6	6	2	1.36	0.74	0.605	1.35	3.17	4.1	3.8	0	202	189	571	36.6	8.68	2.24	4.49	0.54
Ba(La0.5Nb0.5)O3	37.4	0.2	0.1	0.1	0.6	12	6	6	2	1.24	1.172	10.42	1.35	2.32	3.17	4.05	0	461	202	441	36.6	11.07	8.68	4.45	0.54
Zn0.5Ti0.5NbO4	37.4	0.08	0.08	0.17	0.67	12	6	6	2	0.9	0.745	10.42	1.35	4.1	3.8	4.05	0	189	571	441	36.6	2.24	4.49	4.45	0.54
Ba(In0.5Ta0.5)O3	37.2	0.2	0.1	0.1	0.6	12	6	6	2	1.24	3.75	7.81	1.35	2.32	3.9	4.05	0	461	638	444	36.6	11.07	5.01	2.47	0.54
Ba3Ti5Nb6O28	37	0.07	0.12	0.14	0.67	12	6	6	2	1.24	0.745	10.42	1.35	2.32	3.8	4.05	0	461	571	441	36.6	11.07	4.49	4.45	0.54
Ba8Li2Nb6O24	37	0.2	0.05	0.15	0.6	12	6	6	2	1.24	0.9	10.42	1.35	2.32	2.85	4.05	0	461	1.96	441	36.6	11.07	9.1	4.45	0.54
Ba(Eu0.5Ta0.5)O3	37	0.2	0.1	0.1	0.6	12	6	6	2	1.24	3.17	7.81	1.35	2.32	3.2	4.05	0	461	299	444	36.6	11.07	8.38	2.47	0.54
Ba(Y0.5Nb0.5)O3	37	0.2	0.1	0.1	0.6	12	6	6	2	1.24	1.04	10.42	1.35	2.32	3.2	4.05	0	461	396	441	36.6	11.07	5.57	4.45	0.54
(KBi)0.5MoO4	37	0.08	0.08	0.17	0.67	8	8	4	2	1.51	1.17	0.59	1.35	2.25	4.15	4.65	0	417	596	163	36.6	19.69	4.04	4.08	0.54
Ca(Fe0.5Nb0.5)O3	36.8	0.2	0.1	0.1	0.6	12	6	6	2	1.4	3.28	10.42	1.35	2.55	4.93	4.05	0	468	108	441	36.6	6.22	3.07	4.45	0.54
Ba3LaTa3O12	36.8	0.16	0.05	0.16	0.63	12	12	6	2	1.61	1.36	0.64	1.35	2.32	3.17	4.05	0	461	202	444	36.6	11.07	8.68	2.47	0.54
TbTiTaO6	36.8	0.11	0.11	0.11	0.67	9	6	6	2	1.095	0.745	0.64	1.35	3.21	3.8	4.05	0	329	571	444	36.6	7.91	4.49	2.47	0.54
La5Zn0.5Ti3.5O15	36.5	0.21	0.02	0.15	0.62	12	6	6	2	1.36	0.74	0.605	1.35	3.17	4.1	3.8	0	202	189	571	36.6	8.68	2.24	4.49	0.54
La6MgTi4O18	36.3	0.21	0.03	0.14	0.62	12	6	6	2	1.36	0.72	0.605	1.35	3.17	3.45	3.8	0	202	121	571	36.6	8.68	3.18	4.49	0.54
Sr5NbTa3O15	36.2	0.21	0.04	0.12	0.62	12	6	6	2	1.58	0.64	0.64	1.35	2.4	4.05	4.05	0	373	441	444	36.6	7.6	4.45	2.47	0.54
Ba(Nd0.5Ta0.5)O3	36	0.2	0.1	0.1	0.6	12	6	6	2	1.24	1.123	7.81	1.35	2.32	3.19	4.05	0	461	252	444	36.6	11.07	9.38	2.47	0.54
Ba10Ta7.04Ti1.2O30	36	0.21	0.15	0.02	0.62	12	6	6	2	1.24	0.78	6.61	1.35	2.32	4.05	3.8	0	461	444	571	36.6	11.07	2.47	4.49	0.54
Ba(Gd0.5Ta0.5)O3	36	0.2	0.1	0.1	0.6	12	6	6	2	1.24	3.2	7.81	1.35	2.32	3.2	4.05	0	461	314	444	36.6	11.07	7.78	2.47	0.54
Sr3LaNb3O12	36	0.16	0.05	0.16	0.63	12	12	6	2	1.44	1.36	0.64	1.35	2.4	3.17	4.05	0	373	202	441	36.6	7.6	8.68	4.45	0.54
(Ag0.5Bi0.5)MoO4	35.9	0.08	0.08	0.17	0.67	12	6	6	2	0.78	2.91	10.17	1.35	4.35	4.15	4.65	0	586	596	163	36.6	3.29	4.04	4.08	0.54
Bi(Nb0.7Ta0.3)O4	35.8	0.17	0.12	0.05	0.67	6	6	6	2	1.17	10.42	7.81	1.35	4.15	4.05	4.05	0	596	441	444	36.6	4.04	4.45	2.47	0.54
Ba(Sc0.5Nb0.5)O3	35.7	0.2	0.1	0.1	0.6	12	6	6	2	1.24	0.885	10.42	1.35	2.32	3.25	4.05	0	461	513	441	36.6	11.07	5.09	4.45	0.54
Dy(W0.5Ti1.5)O6	35.6	0.11	0.06	0.17	0.67	12	6	6	2	1.052	0.74	6.61	1.35	3.21	4.8	3.8	0	344	458	571	36.6	7.74	2.4	4.49	0.54
Ba2Sr3Ta4O15	35.2	0.08	0.12	0.17	0.62	12	12	6	2	1.61	1.44	0.64	1.35	2.32	2.4	4.05	0	461	373	444	36.6	11.07	7.6	2.47	0.54
Ca(Zn0.33Nb0.67)O3	35	0.2	0.07	0.13	0.6	12	6	6	2	1.4	0.88	10.42	1.35	2.55	4.1	4.05	0	468	189	441	36.6	6.22	2.24	4.45	0.54
Sr(Cr0.5Nb0.5)O3	35	0.2	0.1	0.1	0.6	12	6	6	2	1.44	4.88	10.42	1.35	2.4	4.65	4.05	0	373	79.8	441	36.6	7.6	4.33	4.45	0.54
Sr(Eu0.5Nb0.5)O3	35	0.2	0.1	0.1	0.6	12	6	6	2	1.44	3.17	10.42	1.35	2.4	3.2	4.05	0	373	299	441	36.6	7.6	8.38	4.45	0.54
La5GaTi3O15	35	0.21	0.04	0.12	0.62	12	6	6	2	1.36	0.62	0.605	1.35	3.17	4.1	3.8	0	202	212	571	36.6	8.68	4.47	4.49	0.54
Sr3YNb3O12	34.9	0.16	0.05	0.16	0.63	12	6	6	2	1.44	1.04	10.42	1.35	2.4	3.2	4.05	0	373	396	441	36.6	7.6	5.57	4.45	0.54
DyTiTaO6	34.6	0.11	0.11	0.11	0.67	12	6	6	2	1.052	0.745	7.81	1.35	3.21	3.8	4.05	0	344	571	444	36.6	7.74	4.49	2.47	0.54
(NaBi)0.5MoO4	34.4	0.08	0.08	0.17	0.67	12	6	6	2	1.39	2.91	10.17	1.35	2.7	4.15	4.65	0	95.3	596	163	36.6	11.8	4.04	4.08	0.54
Ba3Sr2Ta4O15	34.3	0.12	0.08	0.17	0.62	12	6	6	2	1.24	1.32	7.81	1.35	2.32	2.4	4.05	0	461	373	444	36.6	11.07	7.6	2.47	0.54
Ba(Sm0.5Ta0.5)O3	34.3	0.2	0.1	0.1	0.6	12	6	6	2	1.24	1.098	7.81	1.35	2.32	3.2	4.05	0	461	284	444	36.6	11.07	8.62	2.47	0.54
Zn0.89Co0.11Ta2O6	34.3	0.1	0.01	0.22	0.67	12	6	6	2	0.9	2.99	7.81	1.35	4.1	5.1	4.05	0	189	125	444	36.6	2.24	3.01	2.47	0.54
Ba8Ta4Ti3O24	34.2	0.21	0.1	0.08	0.62	12	6	6	2	1.24	0.78	6.61	1.35	2.32	4.05	3.8	0	461	444	571	36.6	11.07	2.47	4.49	0.54
BaTi3.98Sn0.02O9	34.2	0.07	0.28	0	0.64	12	6	6	2	1.24	0.745	5.8	1.35	2.32	3.8	4.15	0	461	571	662	36.6	11.07	4.49	3.02	0.54
Zr0.034Hf0.966TiO4	34.1	0.01	0.16	0.17	0.67	12	6	6	2	0.89	5.63	6.61	1.35	3.45	3.6	3.8	0	419	430	571	36.6	4.63	3.19	4.49	0.54
ZnTiNb2O8	34	0.08	0.08	0.17	0.67	12	6	6	2	0.9	0.745	10.42	1.35	4.1	3.8	4.05	0	189	571	441	36.6	2.24	4.49	4.45	0.54
La5Mg0.5Ti3.5O15	34	0.21	0.02	0.15	0.62	12	6	6	2	1.5	0.86	6.61	1.35	3.17	3.45	3.8	0	202	121	571	36.6	8.68	3.18	4.49	0.54
Ba(Dy0.5Ta0.5)O3	34	0.2	0.1	0.1	0.6	12	6	6	2	1.24	1.87	7.81	1.35	2.32	3.21	4.05	0	461	344	444	36.6	11.07	7.74	2.47	0.54
Sr(Gd0.5Nb0.5)O3	34	0.2	0.1	0.1	0.6	12	6	6	2	1.44	3.2	10.42	1.35	2.4	3.2	4.05	0	373	314	441	36.6	7.6	7.78	4.45	0.54
Sr(Tb0.5Nb0.5)O3	34	0.2	0.1	0.1	0.6	12	6	6	2	1.44	1.063	10.42	1.35	2.4	3.21	4.05	0	373	329	441	36.6	7.6	7.91	4.45	0.54
(Bi0.9Nd0.1)2Mo2O9	33.9	0.14	0.02	0.15	0.69	6	6	4	2	1.06	0.983	0.59	1.35	4.15	3.19	4.65	0	596	252	163	36.6	4.04	9.38	4.08	0.54
SrLi2Ti6O14	33.6	0.04	0.09	0.26	0.61	11	8	6	2	1.4	0.92	0.605	1.35	2.4	2.85	3.8	0	373	1.96	571	36.6	7.6	9.1	4.49	0.54
La5CrTi3O15	33.2	0.21	0.04	0.12	0.62	12	6	6	2	1.36	0.615	0.605	1.35	3.17	4.65	3.8	0	202	79.8	571	36.6	8.68	4.33	4.49	0.54
Sr5Nb2Ta2O15	33.2	0.21	0.08	0.08	0.62	12	6	6	2	1.58	0.64	0.64	1.35	2.4	4.05	4.05	0	373	441	444	36.6	7.6	4.45	2.47	0.54
Sr(Dy0.5Nb0.5)O3	33	0.2	0.1	0.1	0.6	12	6	6	2	1.44	1.87	10.42	1.35	2.4	3.21	4.05	0	373	344	441	36.6	7.6	7.74	4.45	0.54
(Bi0.8La0.2)2Mo2O9	32.7	0.12	0.03	0.15	0.69	6	6	4	2	1.06	1.032	0.59	1.35	4.15	3.17	4.65	0	596	202	163	36.6	4.04	8.68	4.08	0.54
Mg0.9Ba0.1TiO3	32.67	0.18	0.02	0.2	0.6	12	12	6	2	0.89	0.35	0.605	1.35	3.45	2.32	3.8	0	121	461	571	36.6	3.18	11.07	4.49	0.54
Ba6Nb4ZrO18	32.4	0.21	0.14	0.03	0.62	12	6	6	2	1.61	0.64	0.72	1.35	2.32	4.05	3.45	0	461	441	419	36.6	11.07	4.45	4.63	0.54
Ba5NbTa3O15	32.2	0.21	0.04	0.12	0.62	12	6	6	2	1.61	0.64	0.64	1.35	2.32	4.05	4.05	0	461	441	444	36.6	11.07	4.45	2.47	0.54
Ba(Mn0.33Ta0.67)O3	32	0.2	0.07	0.13	0.6	12	6	6	2	1.24	0.47	7.81	1.35	2.32	4.45	4.05	0	461	93	444	36.6	11.07	3.48	2.47	0.54
Ba(Co0.33Nb0.67)O3	32	0.2	0.07	0.13	0.6	12	6	6	2	1.24	2.99	10.42	1.35	2.32	5.1	4.05	0	461	125	441	36.6	11.07	3.01	4.45	0.54
Ca(Er0.5Nb0.5)O3	32	0.2	0.1	0.1	0.6	12	6	6	2	1.4	3.37	10.42	1.35	2.55	3.22	4.05	0	468	373	441	36.6	6.22	7.46	4.45	0.54
Ca(Dy0.5Nb0.5)O3	32	0.2	0.1	0.1	0.6	12	6	6	2	1.4	1.87	10.42	1.35	2.55	3.21	4.05	0	468	344	441	36.6	6.22	7.74	4.45	0.54
Sr(Pr0.5Ta0.5)O3	32	0.2	0.1	0.1	0.6	12	6	6	2	1.44	1.13	7.81	1.35	2.4	3.19	4.05	0	373	236	444	36.6	7.6	9.92	2.47	0.54
Sr(Ho0.5Nb0.5)O3	32	0.2	0.1	0.1	0.6	12	6	6	2	1.44	3.33	10.42	1.35	2.4	3.22	4.05	0	373	359	441	36.6	7.6	7.58	4.45	0.54
Sr(Y0.5Nb0.5)O3	32	0.2	0.1	0.1	0.6	12	6	6	2	1.44	1.04	10.42	1.35	2.4	3.2	4.05	0	373	396	441	36.6	7.6	5.57	4.45	0.54
Sr(Er0.5Nb0.5)O3	32	0.2	0.1	0.1	0.6	12	6	6	2	1.44	3.37	10.42	1.35	2.4	3.22	4.05	0	373	373	441	36.6	7.6	7.46	4.45	0.54
Ba(Cd0.33Ta0.67)O3	32	0.2	0.07	0.13	0.6	12	6	6	2	1.24	2.11	7.81	1.35	2.32	4.05	4.05	0	461	613	444	36.6	11.07	2.54	2.47	0.54
EuTiNbO6	32	0.11	0.11	0.11	0.67	6	6	6	2	0.947	0.605	0.64	1.35	3.2	3.8	4.05	0	299	571	441	36.6	8.38	4.49	4.45	0.54
La6Mg0.913Ti4.04O18	32	0.21	0.03	0.14	0.62	12	6	6	2	1.36	0.72	0.605	1.35	3.17	3.45	3.8	0	202	121	571	36.6	8.68	3.18	4.49	0.54
BaNb2P2O11	31.8	0.06	0.12	0.12	0.69	12	6	6	2	1.24	10.42	13.16	1.35	2.32	4.05	5.55	0	461	441	229	36.6	11.07	4.45	1.34	0.54
Sr(Sm0.5Nb0.5)O3	31.8	0.2	0.1	0.1	0.6	12	6	6	2	1.44	1.098	10.42	1.35	2.4	3.2	4.05	0	373	284	441	36.6	7.6	8.62	4.45	0.54
BaLi2Ti6O14	31.7	0.04	0.09	0.26	0.61	12	6	6	2	1.24	0.9	6.61	1.35	2.32	2.85	3.8	0	461	1.96	571	36.6	11.07	9.1	4.49	0.54
BaSr4Ta4O15	31.7	0.04	0.17	0.17	0.62	12	6	6	2	1.24	1.32	7.81	1.35	2.32	2.4	4.05	0	461	373	444	36.6	11.07	7.6	2.47	0.54
Nd(Zn0.5Ti0.5)O3	31.6	0.2	0.1	0.1	0.6	12	6	6	2	1.29	0.88	6.61	1.35	3.19	4.1	3.8	0	252	189	571	36.6	9.38	2.24	4.49	0.54
Nd(Zr0.33Ti0.67)O3	31.4	0.2	0.07	0.13	0.6	12	6	6	2	1.29	0.86	6.61	1.35	3.19	3.45	3.8	0	252	419	571	36.6	9.38	4.63	4.49	0.54
Mg4La2Ti5O17	31	0.14	0.07	0.18	0.61	12	6	6	2	1.1	1.172	6.61	1.35	3.45	3.17	3.8	0	121	202	571	36.6	3.18	8.68	4.49	0.54
Sm(Zn0.5Ti0.5)O3	31	0.2	0.1	0.1	0.6	12	6	6	2	1.32	0.88	6.61	1.35	3.2	4.1	3.8	0	284	189	571	36.6	8.62	2.24	4.49	0.54
Ca(Y0.5Nb0.5)O3	31	0.2	0.1	0.1	0.6	12	6	6	2	1.4	1.04	10.42	1.35	2.55	3.2	4.05	0	468	396	441	36.6	6.22	5.57	4.45	0.54
Ba(Ni0.33Nb0.67)O3	31	0.2	0.07	0.13	0.6	12	6	6	2	1.24	0.83	10.42	1.35	2.32	5.2	4.05	0	461	144	441	36.6	11.07	3.12	4.45	0.54
Ba(Mg0.33Nb0.67)O3	31	0.2	0.07	0.13	0.6	12	6	6	2	1.24	0.86	10.42	1.35	2.32	3.45	4.05	0	461	121	441	36.6	11.07	3.18	4.45	0.54
(Zn0.5Co0.5)TiO3	31	0.1	0.1	0.2	0.6	12	12	6	2	0.9	0.65	0.605	1.35	4.1	5.1	3.8	0	189	125	571	36.6	2.24	3.01	4.49	0.54
Li0.774Zr0.057NbO3	30.9	0.16	0.01	0.21	0.62	8	6	6	2	1.06	0.86	10.42	1.35	2.85	3.45	4.05	0	1.96	419	441	36.6	9.1	4.63	4.45	0.54
Mg0.95Co0.05Ta2O6	30.7	0.11	0.01	0.22	0.67	12	6	6	2	1.1	2.99	7.81	1.35	3.45	5.1	4.05	0	121	125	444	36.6	3.18	3.01	2.47	0.54
Ca(Fe0.5Ta0.5)O3	30.7	0.2	0.1	0.1	0.6	12	6	6	2	1.4	3.28	7.81	1.35	2.55	4.93	4.05	0	468	108	444	36.6	6.22	3.07	2.47	0.54
Ba(Y0.5Ta0.5)O3	30.5	0.2	0.1	0.1	0.6	12	6	6	2	1.24	1.04	7.81	1.35	2.32	3.2	4.05	0	461	396	444	36.6	11.07	5.57	2.47	0.54
Sr(Al0.5Nb0.5)O3	30.5	0.2	0.1	0.1	0.6	12	6	6	2	1.44	5.61	10.42	1.35	2.4	4.2	4.05	0	373	152	441	36.6	7.6	5.23	4.45	0.54
Ba8ZnTa6O24	30.5	0.21	0.03	0.15	0.62	12	6	6	2	1.61	0.74	0.64	1.35	2.32	4.1	4.05	0	461	189	444	36.6	11.07	2.24	2.47	0.54
(AgBi)0.5MoO4	30.4	0.08	0.08	0.17	0.67	8	8	4	2	1.28	1.17	0.59	1.35	4.35	4.15	4.65	0	586	596	163	36.6	3.29	4.04	4.08	0.54
Ca(Dy0.5Ta0.5)O3	30	0.2	0.1	0.1	0.6	12	6	6	2	1.4	1.87	7.81	1.35	2.55	3.21	4.05	0	468	344	444	36.6	6.22	7.74	2.47	0.54
Ba(Yb0.5Nb0.5)O3	30	0.2	0.1	0.1	0.6	12	6	6	2	1.24	1.008	10.42	1.35	2.32	3.22	4.05	0	461	401	441	36.6	11.07	7.26	4.45	0.54
Ba(Ca0.33Ta0.67)O3	30	0.2	0.07	0.13	0.6	12	6	6	2	1.24	2	7.81	1.35	2.32	2.55	4.05	0	461	468	444	36.6	11.07	6.22	2.47	0.54
Sr(Eu0.5Ta0.5)O3	30	0.2	0.1	0.1	0.6	12	6	6	2	1.44	3.17	7.81	1.35	2.4	3.2	4.05	0	373	299	444	36.6	7.6	8.38	2.47	0.54
Sr(Gd0.5Ta0.5)O3	30	0.2	0.1	0.1	0.6	12	6	6	2	1.44	3.2	7.81	1.35	2.4	3.2	4.05	0	373	314	444	36.6	7.6	7.78	2.47	0.54
BaZn1.95Ti4O10.95	30	0.06	0.11	0.22	0.61	12	6	6	2	1.24	0.88	6.61	1.35	2.32	4.1	3.8	0	461	189	571	36.6	11.07	2.24	4.49	0.54
Ba3YNb3O12	29.9	0.16	0.05	0.16	0.63	12	6	6	2	1.24	1.04	10.42	1.35	2.32	3.2	4.05	0	461	396	441	36.6	11.07	5.57	4.45	0.54
Mg0.93Co0.07Ta2O6	29.8	0.1	0.01	0.22	0.67	12	6	6	2	1.1	2.99	7.81	1.35	3.45	5.1	4.05	0	121	125	444	36.6	3.18	3.01	2.47	0.54
Sr(Nd0.5Nb0.5)O3	29.7	0.2	0.1	0.1	0.6	12	6	6	2	1.44	1.123	10.42	1.35	2.4	3.19	4.05	0	373	252	441	36.6	7.6	9.38	4.45	0.54
Ba10Co0.25Ta7.9O30	29.7	0.21	0.01	0.16	0.62	12	6	6	2	1.24	2.99	7.81	1.35	2.32	5.1	4.05	0	461	125	444	36.6	11.07	3.01	2.47	0.54
Ca(In0.5Nb0.5)O3	29.6	0.2	0.1	0.1	0.6	12	6	6	2	1.4	3.75	10.42	1.35	2.55	3.9	4.05	0	468	638	441	36.6	6.22	5.01	4.45	0.54
ZnZrNb2O8	29.5	0.08	0.08	0.17	0.67	12	6	6	2	0.9	0.86	10.42	1.35	4.1	3.45	4.05	0	189	419	441	36.6	2.24	4.63	4.45	0.54
Sr(Yb0.5Nb0.5)O3	29.4	0.2	0.1	0.1	0.6	12	6	6	2	1.44	1.008	10.42	1.35	2.4	3.22	4.05	0	373	401	441	36.6	7.6	7.26	4.45	0.54
Ca(Co0.33Nb0.67)O3	29	0.2	0.07	0.13	0.6	12	6	6	2	1.4	2.99	10.42	1.35	2.55	5.1	4.05	0	468	125	441	36.6	6.22	3.01	4.45	0.54
Sr(Tb0.5Ta0.5)O3	29	0.2	0.1	0.1	0.6	12	6	6	2	1.44	1.063	7.81	1.35	2.4	3.21	4.05	0	373	329	444	36.6	7.6	7.91	2.47	0.54
Ba8Ga0.8Ta5.92O24	29	0.21	0.02	0.15	0.62	12	6	6	2	1.24	4.84	7.81	1.35	2.32	4.1	4.05	0	461	212	444	36.6	11.07	4.47	2.47	0.54
CaZr0.985Ti0.015O3	29	0.2	0.2	0	0.6	12	6	6	2	1.4	0.86	6.61	1.35	2.55	3.45	3.8	0	468	419	571	36.6	6.22	4.63	4.49	0.54
Ba8CoTa6O24	29	0.21	0.03	0.15	0.62	12	6	6	2	1.61	0.65	0.64	1.35	2.32	5.1	4.05	0	461	125	444	36.6	11.07	3.01	2.47	0.54
Ba8CuTa6O24	29	0.21	0.03	0.15	0.62	12	6	6	2	1.61	0.73	0.64	1.35	2.32	4.45	4.05	0	461	166	444	36.6	11.07	3.01	2.47	0.54
Li2CoTi3O8	28.9	0.14	0.07	0.21	0.57	8	6	6	2	1.06	2.99	6.61	1.35	2.85	5.1	3.8	0	1.96	125	571	36.6	9.1	3.01	4.49	0.54
Ba8Ta6ZnO24	28.9	0.21	0.15	0.03	0.62	12	6	6	2	1.24	0.78	2.7	1.35	2.32	4.05	4.1	0	461	444	189	36.6	11.07	2.47	2.24	0.54
Mg0.3Co0.7Ta2O6	28.8	0.03	0.08	0.22	0.67	12	6	6	2	1.1	2.99	7.81	1.35	3.45	5.1	4.05	0	121	125	444	36.6	3.18	3.01	2.47	0.54
(Mg0.95Ni0.05)Ta2O6	28.7	0.11	0.01	0.22	0.67	12	6	6	2	1.1	0.83	7.81	1.35	3.45	5.2	4.05	0	121	144	444	36.6	3.18	3.12	2.47	0.54
La2Ti2SiO9	28.3	0.14	0.14	0.07	0.64	12	6	6	2	1.5	0.745	10	1.35	3.17	3.8	4.7	0	202	571	189	36.6	8.68	4.49	2.19	0.54
La(Zn0.5Ti0.5)O3	28.3	0.2	0.1	0.1	0.6	12	6	6	2	1.5	0.88	6.61	1.35	3.17	4.1	3.8	0	202	189	571	36.6	8.68	2.24	4.49	0.54
Ba10Mg0.25Ta7.9O30	28.2	0.21	0.01	0.16	0.62	12	6	6	2	1.61	0.72	0.64	1.35	2.32	3.45	4.05	0	461	121	444	36.6	11.07	3.18	2.47	0.54
La5AlTi3O15	28.1	0.21	0.04	0.12	0.62	12	6	6	2	1.36	0.535	0.605	1.35	3.17	4.2	3.8	0	202	152	571	36.6	8.68	5.23	4.49	0.54
Ba(Tb0.5Ta0.5)O3	28	0.2	0.1	0.1	0.6	12	6	6	2	1.24	1.063	7.81	1.35	2.32	3.21	4.05	0	461	329	444	36.6	11.07	7.91	2.47	0.54
Ca(Mg0.33Nb0.67)O3	28	0.2	0.07	0.13	0.6	12	6	6	2	1.4	0.86	10.42	1.35	2.55	3.45	4.05	0	468	121	441	36.6	6.22	3.18	4.45	0.54
Sr(Zn0.33Ta0.67)O3	28	0.2	0.07	0.13	0.6	12	6	6	2	1.44	0.88	7.81	1.35	2.4	4.1	4.05	0	373	189	444	36.6	7.6	2.24	2.47	0.54
Ba(Zn0.33Ta0.67)O3	28	0.2	0.07	0.13	0.6	12	6	6	2	1.24	0.88	7.81	1.35	2.32	4.1	4.05	0	461	189	444	36.6	11.07	2.24	2.47	0.54
Ca(Ho0.5Ta0.5)O3	28	0.2	0.1	0.1	0.6	12	6	6	2	1.4	3.33	7.81	1.35	2.55	3.22	4.05	0	468	359	444	36.6	6.22	7.58	2.47	0.54
Sr(Dy0.5Ta0.5)O3	28	0.2	0.1	0.1	0.6	12	6	6	2	1.44	1.87	7.81	1.35	2.4	3.21	4.05	0	373	344	444	36.6	7.6	7.74	2.47	0.54
Sr(Ho0.5Ta0.5)O3	28	0.2	0.1	0.1	0.6	12	6	6	2	1.44	3.33	7.81	1.35	2.4	3.22	4.05	0	373	359	444	36.6	7.6	7.58	2.47	0.54
Sr(Y0.5Ta0.5)O3	28	0.2	0.1	0.1	0.6	12	6	6	2	1.44	1.04	7.81	1.35	2.4	3.2	4.05	0	373	396	444	36.6	7.6	5.57	2.47	0.54
Ca(Ca0.33Nb0.67)O3	28	0.2	0.07	0.13	0.6	12	6	6	2	1.4	2	10.42	1.35	2.55	2.55	4.05	0	468	468	441	36.6	6.22	6.22	4.45	0.54
Zn0.4Co0.6TiO3	28	0.08	0.12	0.2	0.6	12	6	6	2	0.9	2.99	6.61	1.35	4.1	5.1	3.8	0	189	125	571	36.6	2.24	3.01	4.49	0.54
Pr(Mg0.5Ti0.5)O3	28	0.2	0.1	0.1	0.6	12	6	6	2	1.2	0.86	6.61	1.35	3.19	3.45	3.8	0	236	121	571	36.6	9.92	3.18	4.49	0.54
Ba8Li2Ta6O24	28	0.2	0.05	0.15	0.6	12	6	6	2	1.61	0.76	0.64	1.35	2.32	2.85	4.05	0	461	1.96	444	36.6	11.07	9.1	2.47	0.54
MgTa1.5Nb0.5O6	27.9	0.11	0.17	0.06	0.67	12	6	6	2	1.1	0.78	10.42	1.35	3.45	4.05	4.05	0	121	444	441	36.6	3.18	2.47	4.45	0.54
Sr(Sm0.5Ta0.5)O3	27.7	0.2	0.1	0.1	0.6	12	6	6	2	1.44	1.098	7.81	1.35	2.4	3.2	4.05	0	373	284	444	36.6	7.6	8.62	2.47	0.54
La(Mg0.5Ti0.5)O3	27.6	0.2	0.1	0.1	0.6	12	6	6	2	1.5	0.86	6.61	1.35	3.17	3.45	3.8	0	202	121	571	36.6	8.68	3.18	4.49	0.54
Ba8Ta6NiO24	27.5	0.21	0.15	0.03	0.62	12	6	6	2	1.24	0.78	2.9	1.35	2.32	4.05	5.2	0	461	444	144	36.6	11.07	2.47	3.12	0.54
Sr(La0.5Nb0.5)O3	27.5	0.2	0.1	0.1	0.6	12	6	6	2	1.44	1.172	10.42	1.35	2.4	3.17	4.05	0	373	202	441	36.6	7.6	8.68	4.45	0.54
Sr(Zn0.5W0.5)O3	27.5	0.2	0.1	0.1	0.6	12	6	6	2	1.44	0.88	14.29	1.35	2.4	4.1	4.8	0	373	189	458	36.6	7.6	2.24	2.4	0.54
MgTa1.4Nb0.6O6	27.3	0.11	0.16	0.07	0.67	12	6	6	2	1.1	0.78	10.42	1.35	3.45	4.05	4.05	0	121	444	441	36.6	3.18	2.47	4.45	0.54
Bi3FeMo2O12	27.2	0.17	0.06	0.11	0.67	6	6	6	2	1.17	3.28	10.17	1.35	4.15	4.93	4.65	0	596	108	163	36.6	4.04	3.07	4.08	0.54
Ca(Gd0.5Ta0.5)O3	27.2	0.2	0.1	0.1	0.6	12	6	6	2	1.4	3.2	7.81	1.35	2.55	3.2	4.05	0	468	314	444	36.6	6.22	7.78	2.47	0.54
Ba(La0.5Ta0.5)O3	27.1	0.2	0.1	0.1	0.6	12	6	6	2	1.24	1.172	7.81	1.35	2.32	3.17	4.05	0	461	202	444	36.6	11.07	8.68	2.47	0.54
Sr(La0.5Ta0.5)O3	27.1	0.2	0.1	0.1	0.6	12	6	6	2	1.44	1.172	7.81	1.35	2.4	3.17	4.05	0	373	202	444	36.6	7.6	8.68	2.47	0.54
Sr(Nd0.5Ta0.5)O3	27.1	0.2	0.1	0.1	0.6	12	6	6	2	1.44	1.123	7.81	1.35	2.4	3.19	4.05	0	373	252	444	36.6	7.6	9.38	2.47	0.54
Ca(Cu0.33Nb0.67)O3	27	0.2	0.07	0.13	0.6	12	6	6	2	1.4	2.74	10.42	1.35	2.55	4.45	4.05	0	468	166	441	36.6	6.22	3.01	4.45	0.54
Sr(Ga0.5Ta0.5)O3	27	0.2	0.1	0.1	0.6	12	6	6	2	1.44	4.84	7.81	1.35	2.4	4.1	4.05	0	373	212	444	36.6	7.6	4.47	2.47	0.54
Ca(Y0.5Ta0.5)O3	27	0.2	0.1	0.1	0.6	12	6	6	2	1.4	1.04	7.81	1.35	2.55	3.2	4.05	0	468	396	444	36.6	6.22	5.57	2.47	0.54
Sr(Er0.5Ta0.5)O3	27	0.2	0.1	0.1	0.6	12	6	6	2	1.44	3.37	7.81	1.35	2.4	3.22	4.05	0	373	373	444	36.6	7.6	7.46	2.47	0.54
Ca(Yb0.5Nb0.5)O3	27	0.2	0.1	0.1	0.6	12	6	6	2	1.4	1.008	10.42	1.35	2.55	3.22	4.05	0	468	401	441	36.6	6.22	7.26	4.45	0.54
Nd(Co0.5Ti0.5)O3	27	0.2	0.1	0.1	0.6	12	6	6	2	1.29	2.99	6.61	1.35	3.19	5.1	3.8	0	252	125	571	36.6	9.38	3.01	4.49	0.54
Bi(Sb0.6Ta0.4)O4	27	0.17	0.1	0.07	0.67	6	6	6	2	1.17	0.8	7.81	1.35	4.15	4.4	4.05	0	596	288	444	36.6	4.04	2.37	2.47	0.54
Ca2AlNbO6	27	0.2	0.1	0.1	0.6	12	6	6	2	1.4	5.61	10.42	1.35	2.55	4.2	4.05	0	468	152	441	36.6	6.22	5.23	4.45	0.54
Ba6Ta4TiO18	27	0.21	0.14	0.03	0.62	12	6	6	2	1.61	0.923	0.605	1.35	2.32	4.05	3.8	0	461	444	571	36.6	11.07	2.47	4.49	0.54
Ba5Nb2Ta2O15	27	0.21	0.08	0.08	0.62	12	6	6	2	1.61	0.64	0.64	1.35	2.32	4.05	4.05	0	461	441	444	36.6	11.07	4.45	2.47	0.54
Ba8NiTa6O24	27	0.21	0.03	0.15	0.62	12	6	6	2	1.61	0.69	0.64	1.35	2.32	5.2	4.05	0	461	144	444	36.6	11.07	3.12	2.47	0.54
Ca(Eu0.5Ta0.5)O3	26.8	0.2	0.1	0.1	0.6	12	6	6	2	1.4	3.17	7.81	1.35	2.55	3.2	4.05	0	468	299	444	36.6	6.22	8.38	2.47	0.54
La(Mg0.67Nb0.33)O3	26.8	0.2	0.13	0.07	0.6	12	6	6	2	1.5	0.86	10.42	1.35	3.17	3.45	4.05	0	202	121	441	36.6	8.68	3.18	4.45	0.54
Ba8Ta6MgO24	26.6	0.21	0.15	0.03	0.62	12	6	6	2	1.24	0.78	2.78	1.35	2.32	4.05	3.45	0	461	444	121	36.6	11.07	2.47	3.18	0.54
LiBiW2O8	26.5	0.08	0.08	0.17	0.67	8	6	6	2	1.06	2.91	14.29	1.35	2.85	4.15	4.8	0	1.96	596	458	36.6	9.1	4.04	2.4	0.54
Ca(Tb0.5Nb0.5)O3	26.5	0.2	0.1	0.1	0.6	12	6	6	2	1.4	1.063	10.42	1.35	2.55	3.21	4.05	0	468	329	441	36.6	6.22	7.91	4.45	0.54
Bi2Te2W3O16	26.3	0.09	0.09	0.13	0.7	9	6	6.5	2	1.34	0.97	0.6	1.35	4.15	0	4.8	0	596	707	458	36.6	4.04	2.22	2.4	0.54
Ca(Ni0.33Nb0.67)O3	26	0.2	0.07	0.13	0.6	12	6	6	2	1.4	0.83	10.42	1.35	2.55	5.2	4.05	0	468	144	441	36.6	6.22	3.12	4.45	0.54
Ca(Er0.5Ta0.5)O3	26	0.2	0.1	0.1	0.6	12	6	6	2	1.4	3.37	7.81	1.35	2.55	3.22	4.05	0	468	373	444	36.6	6.22	7.46	2.47	0.54
Sr(Yb0.5Ta0.5)O3	26	0.2	0.1	0.1	0.6	12	6	6	2	1.44	1.008	7.81	1.35	2.4	3.22	4.05	0	373	401	444	36.6	7.6	7.26	2.47	0.54
Sr(In0.5Nb0.5)O3	26	0.2	0.1	0.1	0.6	12	6	6	2	1.44	3.75	10.42	1.35	2.4	3.9	4.05	0	373	638	441	36.6	7.6	5.01	4.45	0.54
Li2ZnTi3O8	25.6	0.14	0.07	0.21	0.57	6.5	6	7	2	0.76	0.74	0.605	1.35	2.85	4.1	3.8	0	1.96	189	571	36.6	9.1	2.24	4.49	0.54
Sm(Co0.5Ti0.5)O3	25.5	0.2	0.1	0.1	0.6	12	6	6	2	1.32	2.99	6.61	1.35	3.2	5.1	3.8	0	284	125	571	36.6	8.62	3.01	4.49	0.54
Ca(Gd0.5Nb0.5)O3	25.5	0.2	0.1	0.1	0.6	12	6	6	2	1.4	3.2	10.42	1.35	2.55	3.2	4.05	0	468	314	441	36.6	6.22	7.78	4.45	0.54
Ba(Mg0.33Ta0.67)O3	25.1	0.2	0.07	0.13	0.6	12	6	6	2	1.24	0.86	7.81	1.35	2.32	3.45	4.05	0	461	121	444	36.6	11.07	3.18	2.47	0.54
Sm(Mg0.5Ti0.5)O3	25	0.2	0.1	0.1	0.6	12	6	6	2	1.32	0.86	6.61	1.35	3.2	3.45	3.8	0	284	121	571	36.6	8.62	3.18	4.49	0.54
Ba(Co0.33Ta0.67)O3	25	0.2	0.07	0.13	0.6	12	6	6	2	1.24	2.99	7.81	1.35	2.32	5.1	4.05	0	461	125	444	36.6	11.07	3.01	2.47	0.54
Ca(Eu0.5Nb0.5)O3	25	0.2	0.1	0.1	0.6	12	6	6	2	1.4	3.17	10.42	1.35	2.55	3.2	4.05	0	468	299	441	36.6	6.22	8.38	4.45	0.54
Ca(Ga0.5Ta0.5)O3	25	0.2	0.1	0.1	0.6	12	6	6	2	1.4	4.84	7.81	1.35	2.55	4.1	4.05	0	468	212	444	36.6	6.22	4.47	2.47	0.54
Ca(Al0.5Nb0.5)O3	25	0.2	0.1	0.1	0.6	12	6	6	2	1.4	5.61	10.42	1.35	2.55	4.2	4.05	0	468	152	441	36.6	6.22	5.23	4.45	0.54
Ca(Zn0.33Ta0.67)O3	25	0.2	0.07	0.13	0.6	12	6	6	2	1.4	0.88	7.81	1.35	2.55	4.1	4.05	0	468	189	444	36.6	6.22	2.24	2.47	0.54
Sr2AlNbO6	25	0.2	0.1	0.1	0.6	12	6	6	2	1.44	5.61	10.42	1.35	2.4	4.2	4.05	0	373	152	441	36.6	7.6	5.23	4.45	0.54
Mg4Al2Ti9O25	24.7	0.1	0.05	0.23	0.62	12	6	6	2	1.1	5.61	6.61	1.35	3.45	4.2	3.8	0	121	152	571	36.6	3.18	5.23	4.49	0.54
La(Mg0.67Ta0.33)O3	24.7	0.2	0.13	0.07	0.6	12	6	6	2	1.5	0.86	7.81	1.35	3.17	3.45	4.05	0	202	121	444	36.6	8.68	3.18	2.47	0.54
LaTiTaO6	24.4	0.11	0.11	0.11	0.67	12	6	6	2	1.5	0.745	7.81	1.35	3.17	3.8	4.05	0	202	571	444	36.6	8.68	4.49	2.47	0.54
Ca(Pr0.5Nb0.5)O3	24.2	0.2	0.1	0.1	0.6	12	6	6	2	1.4	1.13	10.42	1.35	2.55	3.19	4.05	0	468	236	441	36.6	6.22	9.92	4.45	0.54
Sm2SrZnO5	24.1	0.22	0.11	0.11	0.56	12	6	6	2	1.32	1.32	2.7	1.35	3.2	2.4	4.1	0	284	373	189	36.6	8.62	7.6	2.24	0.54
Ba0.98(Zn0.5W0.5)O2.98	24	0.2	0.1	0.1	0.6	12	6	6	2	1.24	0.88	14.29	1.35	2.32	4.1	4.8	0	461	189	458	36.6	11.07	2.24	2.4	0.54
Ca(In0.5Ta0.5)O3	24	0.2	0.1	0.1	0.6	12	6	6	2	1.4	3.75	7.81	1.35	2.55	3.9	4.05	0	468	638	444	36.6	6.22	5.01	2.47	0.54
Ca(Pr0.5Ta0.5)O3	24	0.2	0.1	0.1	0.6	12	6	6	2	1.4	1.13	7.81	1.35	2.55	3.19	4.05	0	468	236	444	36.6	6.22	9.92	2.47	0.54
Zn(Nb0.94V0.06)2O6	23.9	0.11	0.21	0.01	0.67	12	6	6	2	0.9	10.42	9.26	1.35	4.1	4.05	4.25	0	189	441	68.4	36.6	2.24	4.45	4.48	0.54
HoTiTaO6	23.1	0.11	0.11	0.11	0.67	12	6	6	2	1.26	0.745	7.81	1.35	3.22	3.8	4.05	0	359	571	444	36.6	7.58	4.49	2.47	0.54
Li2MgTi3O8	23	0.14	0.07	0.21	0.57	8	6	6	2	1.06	0.86	6.61	1.35	2.85	3.45	3.8	0	1.96	121	571	36.6	9.1	3.18	4.49	0.54
Ca(Cu0.33Ta0.67)O3	23	0.2	0.07	0.13	0.6	12	6	6	2	1.4	2.74	7.81	1.35	2.55	4.45	4.05	0	468	166	444	36.6	6.22	3.01	2.47	0.54
Ca(Co0.33Ta0.67)O3	23	0.2	0.07	0.13	0.6	12	6	6	2	1.4	2.99	7.81	1.35	2.55	5.1	4.05	0	468	125	444	36.6	6.22	3.01	2.47	0.54
Ba(Zn0.5W0.5)O3	23	0.2	0.1	0.1	0.6	12	6	6	2	1.24	0.88	14.29	1.35	2.32	4.1	4.8	0	461	189	458	36.6	11.07	2.24	2.4	0.54
Sr(Ni0.33Ta0.67)O3	23	0.2	0.07	0.13	0.6	12	6	6	2	1.44	0.83	7.81	1.35	2.4	5.2	4.05	0	373	144	444	36.6	7.6	3.12	2.47	0.54
Sr(Co0.33Ta0.67)O3	23	0.2	0.07	0.13	0.6	12	6	6	2	1.44	2.99	7.81	1.35	2.4	5.1	4.05	0	373	125	444	36.6	7.6	3.01	2.47	0.54
Ba(Ni0.33Ta0.67)O3	23	0.2	0.07	0.13	0.6	12	6	6	2	1.24	0.83	7.81	1.35	2.32	5.2	4.05	0	461	144	444	36.6	11.07	3.12	2.47	0.54
La(Co0.5Ti0.5)O3	23	0.2	0.1	0.1	0.6	12	6	6	2	1.5	2.99	6.61	1.35	3.17	5.1	3.8	0	202	125	571	36.6	8.68	3.01	4.49	0.54
Dy(Mg0.5Ti0.5)O3	23	0.2	0.1	0.1	0.6	12	6	6	2	1.052	0.86	6.61	1.35	3.21	3.45	3.8	0	344	121	571	36.6	7.74	3.18	4.49	0.54
Nd(Mg0.5Ti0.5)O3	23	0.2	0.1	0.1	0.6	12	6	6	2	1.29	0.86	6.61	1.35	3.19	3.45	3.8	0	252	121	571	36.6	9.38	3.18	4.49	0.54
Nd2BaZnO5	22.6	0.22	0.11	0.11	0.56	12	6	6	2	1.29	1.48	2.7	1.35	3.19	2.32	4.1	0	252	461	189	36.6	9.38	11.07	2.24	0.54
Mg0.93Ca0.07TiO3	22.2	0.19	0.01	0.2	0.6	12	6	6	2	1.1	2	6.61	1.35	3.45	2.55	3.8	0	121	468	571	36.6	3.18	6.22	4.49	0.54
Gd(Ti0.5W0.5)O4	22.2	0.17	0.08	0.08	0.67	12	6	6	2	1.25	0.745	14.29	1.35	3.2	3.8	4.8	0	314	571	458	36.6	7.78	4.49	2.4	0.54
Mg0.93Ca0.07TiO3	22.15	0.19	0.01	0.2	0.6	12	6	6	2	1.1	2	6.61	1.35	3.45	2.55	3.8	0	121	468	571	36.6	3.18	6.22	4.49	0.54
YTiTaO6	22.1	0.11	0.11	0.11	0.67	12	6	6	2	1.075	0.745	7.81	1.35	3.2	3.8	4.05	0	396	571	444	36.6	5.57	4.49	2.47	0.54
La3Ti5Al15O37	22.1	0.05	0.08	0.25	0.62	12	6	6	2	1.5	0.745	2.74	1.35	3.17	3.8	4.2	0	202	571	152	36.6	8.68	4.49	5.23	0.54
Ba(Yb0.5Ta0.5)O3	22.1	0.2	0.1	0.1	0.6	12	6	6	2	1.24	1.008	7.81	1.35	2.32	3.22	4.05	0	461	401	444	36.6	11.07	7.26	2.47	0.54
Sr(Mg0.33Ta0.67)O3	22	0.2	0.07	0.13	0.6	12	6	6	2	1.44	0.86	7.81	1.35	2.4	3.45	4.05	0	373	121	444	36.6	7.6	3.18	2.47	0.54
Y(Mg0.5Ti0.5)O3	22	0.2	0.1	0.1	0.6	12	6	6	2	1.075	0.86	6.61	1.35	3.2	3.45	3.8	0	396	121	571	36.6	5.57	3.18	4.49	0.54
(Zn0.3Co0.7)TiO3	22	0.06	0.14	0.2	0.6	12	6	6	2	0.9	2.99	6.61	1.35	4.1	5.1	3.8	0	189	125	571	36.6	2.24	3.01	4.49	0.54
Zn0.5Mg0.5Nb2O6	22	0.06	0.06	0.22	0.67	12	6	6	2	0.9	0.86	10.42	1.35	4.1	3.45	4.05	0	189	121	441	36.6	2.24	3.18	4.45	0.54
Sr(Ca0.33Ta0.67)O3	22	0.2	0.07	0.13	0.6	12	6	6	2	1.44	2	7.81	1.35	2.4	2.55	4.05	0	373	468	444	36.6	7.6	6.22	2.47	0.54
Ca(Ni0.33Ta0.67)O3	22	0.2	0.07	0.13	0.6	12	6	6	2	1.4	0.83	7.81	1.35	2.55	5.2	4.05	0	468	144	444	36.6	6.22	3.12	2.47	0.54
DyTiNbO6	22	0.11	0.11	0.11	0.67	6	6	6	2	1.07	0.605	0.64	1.35	3.21	3.8	4.05	0	344	571	441	36.6	7.74	4.49	4.45	0.54
YbTiNbO6	22	0.11	0.11	0.11	0.67	6	6	6	2	0.868	0.605	0.64	1.35	3.22	3.8	4.05	0	401	571	441	36.6	7.26	4.49	4.45	0.54
(Zn0.7Mg0.3)TiO3	22	0.14	0.06	0.2	0.6	6	6	6	2	0.74	0.72	0.605	1.35	4.1	3.45	3.8	0	189	121	571	36.6	2.24	3.18	4.49	0.54
Sr4AlNbO8	22	0.29	0.07	0.07	0.57	8	6	4	2	1.26	0.535	0.64	1.35	2.4	4.2	4.05	0	373	152	441	36.6	7.6	5.23	4.45	0.54
SrSm2Al2O7	21.6	0.08	0.17	0.17	0.58	12	6	6	2	1.44	1.098	5.61	1.35	2.4	3.2	4.2	0	373	284	152	36.6	7.6	8.62	5.23	0.54
Sm(Ti0.5W0.5)O4	21.5	0.17	0.08	0.08	0.67	12	6	6	2	1.32	0.745	14.29	1.35	3.2	3.8	4.8	0	284	571	458	36.6	8.62	4.49	2.4	0.54
SrNdGaO4	21.4	0.14	0.14	0.14	0.57	12	6	6	2	1.44	1.123	4.84	1.35	2.4	3.19	4.1	0	373	252	212	36.6	7.6	9.38	4.47	0.54
CoLi0.67Ti1.33O4	21.4	0.14	0.1	0.19	0.57	6	6	6	2	0.885	0.9	6.61	1.35	5.1	2.85	3.8	0	125	1.96	571	36.6	3.01	9.1	4.49	0.54
Nd(Ti0.5W0.5)O4	21.3	0.17	0.08	0.08	0.67	12	6	6	2	1.29	0.745	14.29	1.35	3.19	3.8	4.8	0	252	571	458	36.6	9.38	4.49	2.4	0.54
SmZrTaO6	21.2	0.11	0.11	0.11	0.67	12	6	6	2	1.32	0.86	7.81	1.35	3.2	3.45	4.05	0	284	419	444	36.6	8.62	4.63	2.47	0.54
Ca(Yb0.5Ta0.5)O3	21.2	0.2	0.1	0.1	0.6	12	6	6	2	1.4	1.008	7.81	1.35	2.55	3.22	4.05	0	468	401	444	36.6	6.22	7.26	2.47	0.54
Sr(Co0.5W0.5)O3	21.2	0.2	0.1	0.1	0.6	12	6	6	2	1.44	2.99	14.29	1.35	2.4	5.1	4.8	0	373	125	458	36.6	7.6	3.01	2.4	0.54
Ca(Mg0.33Ta0.67)O3	21	0.2	0.07	0.13	0.6	12	6	6	2	1.4	0.86	7.81	1.35	2.55	3.45	4.05	0	468	121	444	36.6	6.22	3.18	2.47	0.54
Ba0.95(Zn0.5W0.5)O2.95	21	0.19	0.1	0.1	0.6	12	6	6	2	1.24	0.88	14.29	1.35	2.32	4.1	4.8	0	461	189	458	36.6	11.07	2.24	2.4	0.54
TbTiNbO6	21	0.11	0.11	0.11	0.67	6	6	6	2	0.923	0.605	0.64	1.35	3.21	3.8	4.05	0	329	571	441	36.6	7.91	4.49	4.45	0.54
Ca(Sm0.5Nb0.5)O3	20.9	0.2	0.1	0.1	0.6	12	6	6	2	1.4	1.098	10.42	1.35	2.55	3.2	4.05	0	468	284	441	36.6	6.22	8.62	4.45	0.54
Sr3ZnNb2O9	20.7	0.2	0.07	0.13	0.6	12	6	6	2	1.44	0.88	10.42	1.35	2.4	4.1	4.05	0	373	189	441	36.6	7.6	2.24	4.45	0.54
Ba2SmSbO6	20.7	0.2	0.1	0.1	0.6	12	6	6	2	1.61	0.958	0.6	1.35	2.32	3.2	4.4	0	461	284	288	36.6	11.07	8.62	2.37	0.54
Ca(La0.5Nb0.5)O3	20.6	0.2	0.1	0.1	0.6	12	6	6	2	1.4	1.172	10.42	1.35	2.55	3.17	4.05	0	468	202	441	36.6	6.22	8.68	4.45	0.54
ErTiTaO6	20.6	0.11	0.11	0.11	0.67	6	6	6	2	0.89	0.605	0.64	1.35	3.22	3.8	4.05	0	373	571	444	36.6	7.46	4.49	2.47	0.54
(Li0.5Ce0.5)MoO4	20.6	0.08	0.08	0.17	0.67	8	8	4	2	0.92	1.143	0.59	1.35	2.85	3.18	4.65	0	1.96	219	163	36.6	9.1	10.35	4.08	0.54
SrNd2Al2O7	20.5	0.08	0.17	0.17	0.58	12	6	6	2	1.44	1.123	5.61	1.35	2.4	3.19	4.2	0	373	252	152	36.6	7.6	9.38	5.23	0.54
SrLaGaO4	20.3	0.14	0.14	0.14	0.57	12	6	6	2	1.44	1.172	4.84	1.35	2.4	3.17	4.1	0	373	202	212	36.6	7.6	8.68	4.47	0.54
La2BaZnO5	20.3	0.22	0.11	0.11	0.56	12	6	6	2	1.5	1.48	2.7	1.35	3.17	2.32	4.1	0	202	461	189	36.6	8.68	11.07	2.24	0.54
Pr(Ti0.5W0.5)O4	20.3	0.17	0.08	0.08	0.67	12	6	6	2	1.2	0.745	14.29	1.35	3.19	3.8	4.8	0	236	571	458	36.6	9.92	4.49	2.4	0.54
(Li0.5Nd0.5)MoO4	20.3	0.08	0.08	0.17	0.67	8	6	6	2	1.06	1.123	10.17	1.35	2.85	3.19	4.65	0	1.96	252	163	36.6	9.1	9.38	4.08	0.54
MgLi0.67Ti1.33O4	20.2	0.14	0.1	0.19	0.57	12	6	6	2	1.1	0.9	6.61	1.35	3.45	2.85	3.8	0	121	1.96	571	36.6	3.18	9.1	4.49	0.54
La(MgSn)0.5O3	20.1	0.2	0.1	0.1	0.6	12	6	6	2	1.5	0.86	5.8	1.35	3.17	3.45	4.15	0	202	121	662	36.6	8.68	3.18	3.02	0.54
GdTiNbO6	20	0.11	0.11	0.11	0.67	12	6	6	2	1.25	0.745	10.42	1.35	3.2	3.8	4.05	0	314	571	441	36.6	7.78	4.49	4.45	0.54
Ca(Al0.5Ta0.5)O3	20	0.2	0.1	0.1	0.6	12	6	6	2	1.4	5.61	7.81	1.35	2.55	4.2	4.05	0	468	152	444	36.6	6.22	5.23	2.47	0.54
La0.9Nd0.1NbO4	20	0.15	0.02	0.17	0.67	12	6	6	2	1.5	1.123	10.42	1.35	3.17	3.19	4.05	0	202	252	441	36.6	8.68	9.38	4.45	0.54
Ca(Nd0.5Ta0.5)O3	20	0.2	0.1	0.1	0.6	12	6	6	2	1.4	1.123	7.81	1.35	2.55	3.19	4.05	0	468	252	444	36.6	6.22	9.38	2.47	0.54
Ca(Nd0.5Nb0.5)O3	20	0.2	0.1	0.1	0.6	12	6	6	2	1.4	1.123	10.42	1.35	2.55	3.19	4.05	0	468	252	441	36.6	6.22	9.38	4.45	0.54
Li2.081Ti0.676Nb0.243O3	20	0.35	0.11	0.04	0.5	8	6	6	2	1.06	0.745	10.42	1.35	2.85	3.8	4.05	0	1.96	571	441	36.6	9.1	4.49	4.45	0.54
Ba(Zn0.5W0.5)O3	20	0.2	0.1	0.1	0.6	12	6	6	2	1.24	0.88	14.29	1.35	2.32	4.1	4.8	0	461	189	458	36.6	11.07	2.24	2.4	0.54
(Co0.95Zn0.05)TiO3	20	0.19	0.01	0.2	0.6	6	6	6	2	0.885	0.88	6.61	1.35	5.1	4.1	3.8	0	125	189	571	36.6	3.01	2.24	4.49	0.54
Mg0.95Ca0.05TiO3	20	0.19	0.01	0.2	0.6	12	6	6	2	1.1	2	6.61	1.35	3.45	2.55	3.8	0	121	468	571	36.6	3.18	6.22	4.49	0.54
Dy(Ti0.5W0.5)O4	19.9	0.17	0.08	0.08	0.67	12	6	6	2	1.052	0.745	14.29	1.35	3.21	3.8	4.8	0	344	571	458	36.6	7.74	4.49	2.4	0.54
(Li0.5Sm0.5)MoO4	19.9	0.08	0.08	0.17	0.67	8	6	6	2	1.06	1.098	10.17	1.35	2.85	3.2	4.65	0	1.96	284	163	36.6	9.1	8.62	4.08	0.54
BaNd2CuO5	19.85	0.11	0.22	0.11	0.56	12	6	6	2	1.24	1.123	2.74	1.35	2.32	3.19	4.45	0	461	252	166	36.6	11.07	9.38	3.01	0.54
LiYbW2O8	19.7	0.08	0.08	0.17	0.67	8	6	6	2	1.06	1.008	14.29	1.35	2.85	3.22	4.8	0	1.96	401	458	36.6	9.1	7.26	2.4	0.54
Ca(Sm0.5Ta0.5)O3	19.6	0.2	0.1	0.1	0.6	12	6	6	2	1.4	1.098	7.81	1.35	2.55	3.2	4.05	0	468	284	444	36.6	6.22	8.62	2.47	0.54
Ca(La0.5Ta0.5)O3	19.5	0.2	0.1	0.1	0.6	12	6	6	2	1.4	1.172	7.81	1.35	2.55	3.17	4.05	0	468	202	444	36.6	6.22	8.68	2.47	0.54
(Zn0.95Ni0.05)2TiO4	19.5	0.27	0.01	0.14	0.57	12	6	6	2	0.9	0.83	6.61	1.35	4.1	5.2	3.8	0	189	144	571	36.6	2.24	3.12	4.49	0.54
(Li0.5Gd0.5)MoO4	19.5	0.08	0.08	0.17	0.67	8	6	6	2	1.06	3.2	10.17	1.35	2.85	3.2	4.65	0	1.96	314	163	36.6	9.1	7.78	4.08	0.54
YbTiTaO6	19.3	0.11	0.11	0.11	0.67	12	6	6	2	1.042	0.745	7.81	1.35	3.22	3.8	4.05	0	401	571	444	36.6	7.26	4.49	2.47	0.54
