Repository: yabeiwu/DielectricProperties

# DielectricProperties
Machine Learning for Dielectric Property Database

# Experimental Dielectric Property Database for Quaternary Materials

1, Dielectric constant
2, Temperature coefficient 
3, Qualify factor

File: ExpDiele/Quaternary/quaternary_eps.txt (part 1 of 2)
formula	dielectric_constant	Ax	Bx	Cx	Dx	Acn	Bcn	Ccn	Dcn	Av	Bv	Cv	Dv	Air	Bir	Cir	Dir	Acp	Bcp	Ccp	Dcp	Aen	Ben	Cen	Den	Amac	Bmac	Cmac	Dmac	Aap	Bap	Cap	Dap
BaNb2P2O11	31.8	0.06	0.12	0.12	0.69	12	6	6	2	2	5	5	-2	1.24	10.42	13.16	1.35	2.32	4.05	5.55	0	2.4	4	5.62	7.54	461	441	229	36.6	11.07	4.45	1.34	0.54
Ba(Ti0.85Mn0.15)O3	60	0.2	0.17	0.03	0.6	12	6	6	2	2	4	4	-2	1.24	6.61	7.55	1.35	2.32	3.8	4.45	0	2.4	3.45	3.72	7.54	461	571	93	36.6	11.07	4.49	3.48	0.54
Li3AlB2O6	4.2	0.25	0.08	0.17	0.5	4	4	3	2	1	3	3	-2	0.59	0.39	0.27	1.35	2.85	4.2	5.3	0	3.01	3.23	4.29	7.54	1.96	152	7.38	36.6	9.1	5.23	1.51	0.54
Ca3HfSi2O9	10.27	0.2	0.07	0.13	0.6	12	6	6	2	2	4	4	-2	1.4	5.63	10	1.35	2.55	3.6	4.7	0	2.2	3.8	4.77	7.54	468	430	189	36.6	6.22	3.19	2.19	0.54
(Li0.5Gd0.5)MoO4	19.5	0.08	0.08	0.17	0.67	8	6	6	2	1	3	6	-2	1.06	3.2	10.17	1.35	2.85	3.2	4.65	0	3.01	3.3	3.9	7.54	1.96	314	163	36.6	9.1	7.78	4.08	0.54
(Li0.5Er0.5)MoO4	18.6	0.08	0.08	0.17	0.67	8	6	6	2	1	3	6	-2	1.06	3.37	10.17	1.35	2.85	3.22	4.65	0	3.01	3.3	3.9	7.54	1.96	373	163	36.6	9.1	7.46	4.08	0.54
Zn(Nb0.94V0.06)2O6	23.9	0.11	0.21	0.01	0.67	12	6	6	2	2	5	5	-2	0.9	10.42	9.26	1.35	4.1	4.05	4.25	0	4.45	4	3.6	7.54	189	441	68.4	36.6	2.24	4.45	4.48	0.54
(NaBi)0.5MoO4	34.4	0.08	0.08	0.17	0.67	12	6	6	2	1	3	6	-2	1.39	2.91	10.17	1.35	2.7	4.15	4.65	0	2.85	4.69	3.9	7.54	95.3	596	163	36.6	11.8	4.04	4.08	0.54
Ba(Co0.5W0.5)O3	19.3	0.2	0.1	0.1	0.6	12	6	6	2	2	2	6	-2	1.24	2.99	14.29	1.35	2.32	5.1	4.8	0	2.4	4.3	4.4	7.54	461	125	458	36.6	11.07	3.01	2.4	0.54
Sr(Co0.5W0.5)O3	21.2	0.2	0.1	0.1	0.6	12	6	6	2	2	2	6	-2	1.44	2.99	14.29	1.35	2.4	5.1	4.8	0	2	4.3	4.4	7.54	373	125	458	36.6	7.6	3.01	2.4	0.54
Ba(Gd0.5Nb0.5)O3	40	0.2	0.1	0.1	0.6	12	6	6	2	2	3	5	-2	1.24	5.63	10.42	1.35	2.32	3.2	4.05	0	2.4	3.3	4	7.54	461	314	441	36.6	11.07	7.78	4.45	0.54
Sr(Al0.5Nb0.5)O3	30.5	0.2	0.1	0.1	0.6	12	6	6	2	2	3	5	-2	1.44	5.61	10.42	1.35	2.4	4.2	4.05	0	2	3.23	4	7.54	373	152	441	36.6	7.6	5.23	4.45	0.54
Sr2AlNbO6	25	0.2	0.1	0.1	0.6	12	6	6	2	2	3	5	-2	1.44	5.61	10.42	1.35	2.4	4.2	4.05	0	2	3.23	4	7.54	373	152	441	36.6	7.6	5.23	4.45	0.54
(Li0.5Nd0.5)MoO4	20.3	0.08	0.08	0.17	0.67	8	6	6	2	1	3	6	-2	1.06	1.123	10.17	1.35	2.85	3.19	4.65	0	3.01	3	3.9	7.54	1.96	252	163	36.6	9.1	9.38	4.08	0.54
Li2.081Ti0.676Nb0.243O3	20	0.35	0.11	0.04	0.5	8	6	6	2	1	4	5	-2	1.06	0.745	10.42	1.35	2.85	3.8	4.05	0	3.01	3.45	4	7.54	1.96	571	441	36.6	9.1	4.49	4.45	0.54
Sr(Cr0.5Nb0.5)O3	35	0.2	0.1	0.1	0.6	12	6	6	2	2	3	5	-2	1.44	4.88	10.42	1.35	2.4	4.65	4.05	0	2	3.72	4	7.54	373	79.8	441	36.6	7.6	4.33	4.45	0.54
(Li0.5Sm0.5)MoO4	19.9	0.08	0.08	0.17	0.67	8	6	6	2	1	3	6	-2	1.06	1.098	10.17	1.35	2.85	3.2	4.65	0	3.01	3.1	3.9	7.54	1.96	284	163	36.6	9.1	8.62	4.08	0.54
Ca2AlNbO6	27	0.2	0.1	0.1	0.6	12	6	6	2	2	3	5	-2	1.4	5.61	10.42	1.35	2.55	4.2	4.05	0	2.2	3.23	4	7.54	468	152	441	36.6	6.22	5.23	4.45	0.54
Ca(Al0.5Nb0.5)O3	25	0.2	0.1	0.1	0.6	12	6	6	2	2	3	5	-2	1.4	5.61	10.42	1.35	2.55	4.2	4.05	0	2.2	3.23	4	7.54	468	152	441	36.6	6.22	5.23	4.45	0.54
LiBiW2O8	26.5	0.08	0.08	0.17	0.67	8	6	6	2	1	3	6	-2	1.06	2.91	14.29	1.35	2.85	4.15	4.8	0	3.01	4.69	4.4	7.54	1.96	596	458	36.6	9.1	4.04	2.4	0.54
(Li0.5Y0.5)MoO4	18.8	0.08	0.08	0.17	0.67	8	6	6	2	1	3	6	-2	1.06	1.04	10.17	1.35	2.85	3.2	4.65	0	3.01	3.19	3.9	7.54	1.96	396	163	36.6	9.1	5.57	4.08	0.54
Ba(Fe0.5Nb0.5)O3	44.9	0.2	0.1	0.1	0.6	12	6	6	2	2	3	5	-2	1.24	3.28	10.42	1.35	2.32	4.93	4.05	0	2.4	4.06	4	7.54	461	108	441	36.6	11.07	3.07	4.45	0.54
Ba8Ga0.8Ta5.92O24	29	0.21	0.02	0.15	0.62	12	6	6	2	2	3	5	-2	1.24	4.84	7.81	1.35	2.32	4.1	4.05	0	2.4	3.2	4.11	7.54	461	212	444	36.6	11.07	4.47	2.47	0.54
Ba3CaSb2O9	9.6	0.2	0.07	0.13	0.6	12	6	6	2	2	2	5	-2	1.24	2	8.33	1.35	2.32	2.55	4.4	0	2.4	2.2	4.85	7.54	461	468	288	36.6	11.07	6.22	2.37	0.54
Sr(Ga0.5Ta0.5)O3	27	0.2	0.1	0.1	0.6	12	6	6	2	2	3	5	-2	1.44	4.84	7.81	1.35	2.4	4.1	4.05	0	2	3.2	4.11	7.54	373	212	444	36.6	7.6	4.47	2.47	0.54
Ba(Ho0.5Nb0.5)O3	38	0.2	0.1	0.1	0.6	12	6	6	2	2	3	5	-2	1.24	3.33	10.42	1.35	2.32	3.22	4.05	0	2.4	3.3	4	7.54	461	359	441	36.6	11.07	7.58	4.45	0.54
Ba(Co0.33Nb0.67)O3	32	0.2	0.07	0.13	0.6	12	6	6	2	2	2	5	-2	1.24	2.99	10.42	1.35	2.32	5.1	4.05	0	2.4	4.3	4	7.54	461	125	441	36.6	11.07	3.01	4.45	0.54
Ba(Eu0.5Nb0.5)O3	40	0.2	0.1	0.1	0.6	12	6	6	2	2	3	5	-2	1.24	3.17	10.42	1.35	2.32	3.2	4.05	0	2.4	3.1	4	7.54	461	299	441	36.6	11.07	8.38	4.45	0.54
Ca(Al0.5Ta0.5)O3	20	0.2	0.1	0.1	0.6	12	6	6	2	2	3	5	-2	1.4	5.61	7.81	1.35	2.55	4.2	4.05	0	2.2	3.23	4.11	7.54	468	152	444	36.6	6.22	5.23	2.47	0.54
Mg3Gd4Al44O75	18.3	0.02	0.03	0.35	0.6	12	6	6	2	2	3	3	-2	1.1	3.2	5.61	1.35	3.45	3.2	4.2	0	8.3	3.3	3.23	7.54	121	314	152	36.6	3.18	7.78	5.23	0.54
BiNb0.95Sb0.05O4	44.5	0.17	0.16	0.01	0.67	6	6	6	2	3	5	5	-2	1.17	10.42	8.33	1.35	4.15	4.05	4.4	0	4.69	4	4.85	7.54	596	441	288	36.6	4.04	4.45	2.37	0.54
BiNb0.6Sb0.4O4	40.7	0.17	0.1	0.07	0.67	6	6	6	2	3	5	5	-2	1.17	10.42	8.33	1.35	4.15	4.05	4.4	0	4.69	4	4.85	7.54	596	441	288	36.6	4.04	4.45	2.37	0.54
Sr(Fe0.5Nb0.5)O3	44.9	0.2	0.1	0.1	0.6	12	6	6	2	2	3	5	-2	1.1	3.28	10.42	1.35	2.4	4.93	4.05	0	2	4.06	4	7.54	373	108	441	36.6	7.6	3.07	4.45	0.54
Sr(Er0.5Nb0.5)O3	32	0.2	0.1	0.1	0.6	12	6	6	2	2	3	5	-2	1.44	3.37	10.42	1.35	2.4	3.22	4.05	0	2	3.3	4	7.54	373	373	441	36.6	7.6	7.46	4.45	0.54
Sr(In0.5Nb0.5)O3	26	0.2	0.1	0.1	0.6	12	6	6	2	2	3	5	-2	1.44	3.75	10.42	1.35	2.4	3.9	4.05	0	2	3.1	4	7.54	373	638	441	36.6	7.6	5.01	4.45	0.54
Sr(Ho0.5Nb0.5)O3	32	0.2	0.1	0.1	0.6	12	6	6	2	2	3	5	-2	1.44	3.33	10.42	1.35	2.4	3.22	4.05	0	2	3.3	4	7.54	373	359	441	36.6	7.6	7.58	4.45	0.54
Ba(In0.5Ta0.5)O3	37.2	0.2	0.1	0.1	0.6	12	6	6	2	2	3	5	-2	1.24	3.75	7.81	1.35	2.32	3.9	4.05	0	2.4	3.1	4.11	7.54	461	638	444	36.6	11.07	5.01	2.47	0.54
Sr(Gd0.5Nb0.5)O3	34	0.2	0.1	0.1	0.6	12	6	6	2	2	3	5	-2	1.44	3.2	10.42	1.35	2.4	3.2	4.05	0	2	3.3	4	7.54	373	314	441	36.6	7.6	7.78	4.45	0.54
Sr(Eu0.5Nb0.5)O3	35	0.2	0.1	0.1	0.6	12	6	6	2	2	3	5	-2	1.44	3.17	10.42	1.35	2.4	3.2	4.05	0	2	3.1	4	7.54	373	299	441	36.6	7.6	8.38	4.45	0.54
Ca(Ga0.5Ta0.5)O3	25	0.2	0.1	0.1	0.6	12	6	6	2	2	3	5	-2	1.4	4.84	7.81	1.35	2.55	4.1	4.05	0	2.2	3.2	4.11	7.54	468	212	444	36.6	6.22	4.47	2.47	0.54
Ba(Ho0.5Ta0.5)O3	39.6	0.2	0.1	0.1	0.6	12	6	6	2	2	3	5	-2	1.24	3.33	7.81	1.35	2.32	3.22	4.05	0	2.4	3.3	4.11	7.54	461	359	444	36.6	11.07	7.58	2.47	0.54
SrNd2Al2O7	20.5	0.08	0.17	0.17	0.58	12	6	6	2	2	3	3	-2	1.44	1.123	5.61	1.35	2.4	3.19	4.2	0	2	3	3.23	7.54	373	252	152	36.6	7.6	9.38	5.23	0.54
Ba(Gd0.5Ta0.5)O3	36	0.2	0.1	0.1	0.6	12	6	6	2	2	3	5	-2	1.24	3.2	7.81	1.35	2.32	3.2	4.05	0	2.4	3.3	4.11	7.54	461	314	444	36.6	11.07	7.78	2.47	0.54
Ba(Eu0.5Ta0.5)O3	37	0.2	0.1	0.1	0.6	12	6	6	2	2	3	5	-2	1.24	3.17	7.81	1.35	2.32	3.2	4.05	0	2.4	3.1	4.11	7.54	461	299	444	36.6	11.07	8.38	2.47	0.54
Ba(Co0.33Ta0.67)O3	25	0.2	0.07	0.13	0.6	12	6	6	2	2	2	5	-2	1.24	2.99	7.81	1.35	2.32	5.1	4.05	0	2.4	4.3	4.11	7.54	461	125	444	36.6	11.07	3.01	2.47	0.54
SrSm2Al2O7	21.6	0.08	0.17	0.17	0.58	12	6	6	2	2	3	3	-2	1.44	1.098	5.61	1.35	2.4	3.2	4.2	0	2	3.1	3.23	7.54	373	284	152	36.6	7.6	8.62	5.23	0.54
Ba3SrSb2O9	10.6	0.2	0.07	0.13	0.6	12	6	6	2	2	2	5	-2	1.24	1.32	8.33	1.35	2.32	2.4	4.4	0	2.4	2	4.85	7.54	461	373	288	36.6	11.07	7.6	2.37	0.54
Ca(Fe0.5Nb0.5)O3	36.8	0.2	0.1	0.1	0.6	12	6	6	2	2	3	5	-2	1.4	3.28	10.42	1.35	2.55	4.93	4.05	0	2.2	4.06	4	7.54	468	108	441	36.6	6.22	3.07	4.45	0.54
Sr(Er0.5Ta0.5)O3	27	0.2	0.1	0.1	0.6	12	6	6	2	2	3	5	-2	1.44	3.37	7.81	1.35	2.4	3.22	4.05	0	2	3.3	4.11	7.54	373	373	444	36.6	7.6	7.46	2.47	0.54
Ba10Co0.25Ta7.9O30	29.7	0.21	0.01	0.16	0.62	12	6	6	2	2	2	5	-2	1.24	2.99	7.81	1.35	2.32	5.1	4.05	0	2.4	4.3	4.11	7.54	461	125	444	36.6	11.07	3.01	2.47	0.54
Sr(Ho0.5Ta0.5)O3	28	0.2	0.1	0.1	0.6	12	6	6	2	2	3	5	-2	1.44	3.33	7.81	1.35	2.4	3.22	4.05	0	2	3.3	4.11	7.54	373	359	444	36.6	7.6	7.58	2.47	0.54
Bi3FeMo2O12	27.2	0.17	0.06	0.11	0.67	6	6	6	2	3	3	6	-2	1.17	3.28	10.17	1.35	4.15	4.93	4.65	0	4.69	4.06	3.9	7.54	596	108	163	36.6	4.04	3.07	4.08	0.54
Sr(Gd0.5Ta0.5)O3	30	0.2	0.1	0.1	0.6	12	6	6	2	2	3	5	-2	1.44	3.2	7.81	1.35	2.4	3.2	4.05	0	2	3.3	4.11	7.54	373	314	444	36.6	7.6	7.78	2.47	0.54
Sr(Eu0.5Ta0.5)O3	30	0.2	0.1	0.1	0.6	12	6	6	2	2	3	5	-2	1.44	3.17	7.81	1.35	2.4	3.2	4.05	0	2	3.1	4.11	7.54	373	299	444	36.6	7.6	8.38	2.47	0.54
Ca(Co0.33Nb0.67)O3	29	0.2	0.07	0.13	0.6	12	6	6	2	2	2	5	-2	1.4	2.99	10.42	1.35	2.55	5.1	4.05	0	2.2	4.3	4	7.54	468	125	441	36.6	6.22	3.01	4.45	0.54
Sr(Co0.33Ta0.67)O3	23	0.2	0.07	0.13	0.6	12	6	6	2	2	2	5	-2	1.44	2.99	7.81	1.35	2.4	5.1	4.05	0	2	4.3	4.11	7.54	373	125	444	36.6	7.6	3.01	2.47	0.54
Ca(Er0.5Nb0.5)O3	32	0.2	0.1	0.1	0.6	12	6	6	2	2	3	5	-2	1.4	3.37	10.42	1.35	2.55	3.22	4.05	0	2.2	3.3	4	7.54	468	373	441	36.6	6.22	7.46	4.45	0.54
Ca5Nb4TiO17	44.9	0.19	0.15	0.04	0.63	12	6	6	2	2	5	4	-2	1.4	10.42	6.61	1.35	2.55	4.05	3.8	0	2.2	4	3.45	7.54	468	441	571	36.6	6.22	4.45	4.49	0.54
Ca(In0.5Nb0.5)O3	29.6	0.2	0.1	0.1	0.6	12	6	6	2	2	3	5	-2	1.4	3.75	10.42	1.35	2.55	3.9	4.05	0	2.2	3.1	4	7.54	468	638	441	36.6	6.22	5.01	4.45	0.54
BaNd2CuO5	19.85	0.11	0.22	0.11	0.56	12	6	6	2	2	3	2	-2	1.24	1.123	2.74	1.35	2.32	3.19	4.45	0	2.4	3	4.48	7.54	461	252	166	36.6	11.07	9.38	3.01	0.54
Ca(Gd0.5Nb0.5)O3	25.5	0.2	0.1	0.1	0.6	12	6	6	2	2	3	5	-2	1.4	3.2	10.42	1.35	2.55	3.2	4.05	0	2.2	3.3	4	7.54	468	314	441	36.6	6.22	7.78	4.45	0.54
Ca(Eu0.5Nb0.5)O3	25	0.2	0.1	0.1	0.6	12	6	6	2	2	3	5	-2	1.4	3.17	10.42	1.35	2.55	3.2	4.05	0	2.2	3.1	4	7.54	468	299	441	36.6	6.22	8.38	4.45	0.54
La2Ti2SiO9	28.3	0.14	0.14	0.07	0.64	12	6	6	2	3	4	4	-2	1.5	0.745	10	1.35	3.17	3.8	4.7	0	3.1	3.45	4.77	7.54	202	571	189	36.6	8.68	4.49	2.19	0.54
BaGa0.08Ti0.92O2.96	74	0.2	0.02	0.19	0.6	12	6	6	2	2	3	4	-2	1.24	4.84	6.61	1.35	2.32	4.1	3.8	0	2.4	3.2	3.45	7.54	461	212	571	36.6	11.07	4.47	4.49	0.54
Ba2MgWO6	17.6	0.2	0.1	0.1	0.6	12	6	6	2	2	2	6	-2	1.24	0.86	14.29	1.35	2.32	3.45	4.8	0	2.4	8.3	4.4	7.54	461	121	458	36.6	11.07	3.18	2.4	0.54
Ba(Mg0.5W0.5)O3	15	0.2	0.1	0.1	0.6	12	6	6	2	2	2	6	-2	1.24	0.86	14.29	1.35	2.32	3.45	4.8	0	2.4	8.3	4.4	7.54	461	121	458	36.6	11.07	3.18	2.4	0.54
Ca(Cu0.33Nb0.67)O3	27	0.2	0.07	0.13	0.6	12	6	6	2	2	2	5	-2	1.4	2.74	10.42	1.35	2.55	4.45	4.05	0	2.2	4.48	4	7.54	468	166	441	36.6	6.22	3.01	4.45	0.54
Ba0.98(Zn0.5W0.5)O2.98	24	0.2	0.1	0.1	0.6	12	6	6	2	2	2	6	-2	1.24	0.88	14.29	1.35	2.32	4.1	4.8	0	2.4	4.45	4.4	7.54	461	189	458	36.6	11.07	2.24	2.4	0.54
Ba(Zn0.5W0.5)O3	23	0.2	0.1	0.1	0.6	12	6	6	2	2	2	6	-2	1.24	0.88	14.29	1.35	2.32	4.1	4.8	0	2.4	4.45	4.4	7.54	461	189	458	36.6	11.07	2.24	2.4	0.54
Ba(Zn0.5W0.5)O3	20	0.2	0.1	0.1	0.6	12	6	6	2	2	2	6	-2	1.24	0.88	14.29	1.35	2.32	4.1	4.8	0	2.4	4.45	4.4	7.54	461	189	458	36.6	11.07	2.24	2.4	0.54
Ba0.95(Zn0.5W0.5)O2.95	21	0.19	0.1	0.1	0.6	12	6	6	2	2	2	6	-2	1.24	0.88	14.29	1.35	2.32	4.1	4.8	0	2.4	4.45	4.4	7.54	461	189	458	36.6	11.07	2.24	2.4	0.54
Ca(Fe0.5Ta0.5)O3	30.7	0.2	0.1	0.1	0.6	12	6	6	2	2	3	5	-2	1.4	3.28	7.81	1.35	2.55	4.93	4.05	0	2.2	4.06	4.11	7.54	468	108	444	36.6	6.22	3.07	2.47	0.54
Ba(Dy0.5Nb0.5)O3	38.9	0.2	0.1	0.1	0.6	12	6	6	2	2	3	5	-2	1.24	1.87	10.42	1.35	2.32	3.21	4.05	0	2.4	3.2	4	7.54	461	344	441	36.6	11.07	7.74	4.45	0.54
La2BaZnO5	20.3	0.22	0.11	0.11	0.56	12	6	6	2	3	2	2	-2	1.5	1.48	2.7	1.35	3.17	2.32	4.1	0	3.1	2.4	4.45	7.54	202	461	189	36.6	8.68	11.07	2.24	0.54
Ba(Ni0.5W0.5)O3	17.1	0.2	0.1	0.1	0.6	12	6	6	2	2	2	6	-2	1.24	0.83	14.29	1.35	2.32	5.2	4.8	0	2.4	4.4	4.4	7.54	461	144	458	36.6	11.07	3.12	2.4	0.54
Nd2BaZnO5	22.6	0.22	0.11	0.11	0.56	12	6	6	2	3	2	2	-2	1.29	1.48	2.7	1.35	3.19	2.32	4.1	0	3	2.4	4.45	7.54	252	461	189	36.6	9.38	11.07	2.24	0.54
Ca(In0.5Ta0.5)O3	24	0.2	0.1	0.1	0.6	12	6	6	2	2	3	5	-2	1.4	3.75	7.81	1.35	2.55	3.9	4.05	0	2.2	3.1	4.11	7.54	468	638	444	36.6	6.22	5.01	2.47	0.54
Ca(Er0.5Ta0.5)O3	26	0.2	0.1	0.1	0.6	12	6	6	2	2	3	5	-2	1.4	3.37	7.81	1.35	2.55	3.22	4.05	0	2.2	3.3	4.11	7.54	468	373	444	36.6	6.22	7.46	2.47	0.54
Ca(Ho0.5Ta0.5)O3	28	0.2	0.1	0.1	0.6	12	6	6	2	2	3	5	-2	1.4	3.33	7.81	1.35	2.55	3.22	4.05	0	2.2	3.3	4.11	7.54	468	359	444	36.6	6.22	7.58	2.47	0.54
Ba3MgSb2O9	9.4	0.2	0.07	0.13	0.6	12	6	6	2	2	2	5	-2	1.24	0.86	8.33	1.35	2.32	3.45	4.4	0	2.4	8.3	4.85	7.54	461	121	288	36.6	11.07	3.18	2.37	0.54
Sr2SmSbO6	16	0.2	0.1	0.1	0.6	12	6	6	2	2	3	5	-2	1.44	1.098	8.33	1.35	2.4	3.2	4.4	0	2	3.1	4.85	7.54	373	284	288	36.6	7.6	8.62	2.37	0.54
Ca(Gd0.5Ta0.5)O3	27.2	0.2	0.1	0.1	0.6	12	6	6	2	2	3	5	-2	1.4	3.2	7.81	1.35	2.55	3.2	4.05	0	2.2	3.3	4.11	7.54	468	314	444	36.6	6.22	7.78	2.47	0.54
Ca(Co0.33Ta0.67)O3	23	0.2	0.07	0.13	0.6	12	6	6	2	2	2	5	-2	1.4	2.99	7.81	1.35	2.55	5.1	4.05	0	2.2	4.3	4.11	7.54	468	125	444	36.6	6.22	3.01	2.47	0.54
Ca(Eu0.5Ta0.5)O3	26.8	0.2	0.1	0.1	0.6	12	6	6	2	2	3	5	-2	1.4	3.17	7.81	1.35	2.55	3.2	4.05	0	2.2	3.1	4.11	7.54	468	299	444	36.6	6.22	8.38	2.47	0.54
SrLaGaO4	20.3	0.14	0.14	0.14	0.57	12	6	6	2	2	3	3	-2	1.44	1.172	4.84	1.35	2.4	3.17	4.1	0	2	3.1	3.2	7.54	373	202	212	36.6	7.6	8.68	4.47	0.54
Ba3NiSb2O9	14	0.2	0.07	0.13	0.6	12	6	6	2	2	2	5	-2	1.24	0.83	8.33	1.35	2.32	5.2	4.4	0	2.4	4.4	4.85	7.54	461	144	288	36.6	11.07	3.12	2.37	0.54
Bi(Nb0.7Ta0.3)O4	35.8	0.17	0.12	0.05	0.67	6	6	6	2	3	5	5	-2	1.17	10.42	7.81	1.35	4.15	4.05	4.05	0	4.69	4	4.11	7.54	596	441	444	36.6	4.04	4.45	2.47	0.54
Li2CoTi3O8	28.9	0.14	0.07	0.21	0.57	8	6	6	2	1	2	4	-2	1.06	2.99	6.61	1.35	2.85	5.1	3.8	0	3.01	4.3	3.45	7.54	1.96	125	571	36.6	9.1	3.01	4.49	0.54
Sr(Zn0.5W0.5)O3	27.5	0.2	0.1	0.1	0.6	12	6	6	2	2	2	6	-2	1.44	0.88	14.29	1.35	2.4	4.1	4.8	0	2	4.45	4.4	7.54	373	189	458	36.6	7.6	2.24	2.4	0.54
Sm2BaZnO5	18.5	0.22	0.11	0.11	0.56	12	6	6	2	3	2	2	-2	1.32	1.48	2.7	1.35	3.2	2.32	4.1	0	3.1	2.4	4.45	7.54	284	461	189	36.6	8.62	11.07	2.24	0.54
CaYAlO4	18.9	0.14	0.14	0.14	0.57	12	6	6	2	2	3	3	-2	1.4	1.04	5.61	1.35	2.55	3.2	4.2	0	2.2	3.19	3.23	7.54	468	396	152	36.6	6.22	5.57	5.23	0.54
Sr(Dy0.5Nb0.5)O3	33	0.2	0.1	0.1	0.6	12	6	6	2	2	3	5	-2	1.44	1.87	10.42	1.35	2.4	3.21	4.05	0	2	3.2	4	7.54	373	344	441	36.6	7.6	7.74	4.45	0.54
Sr(Ni0.5W0.5)O3	18.3	0.2	0.1	0.1	0.6	12	6	6	2	2	2	6	-2	1.44	0.83	14.29	1.35	2.4	5.2	4.8	0	2	4.4	4.4	7.54	373	144	458	36.6	7.6	3.12	2.4	0.54
SrNdGaO4	21.4	0.14	0.14	0.14	0.57	12	6	6	2	2	3	3	-2	1.44	1.123	4.84	1.35	2.4	3.19	4.1	0	2	3	3.2	7.54	373	252	212	36.6	7.6	9.38	4.47	0.54
Ba(Cd0.33Ta0.67)O3	32	0.2	0.07	0.13	0.6	12	6	6	2	2	6	3	-2	1.24	2.11	7.81	1.35	2.32	4.05	4.05	0	2.4	4.33	4.11	7.54	461	613	444	36.6	11.07	2.54	2.47	0.54
Ca(Cu0.33Ta0.67)O3	23	0.2	0.07	0.13	0.6	12	6	6	2	2	2	5	-2	1.4	2.74	7.81	1.35	2.55	4.45	4.05	0	2.2	4.48	4.11	7.54	468	166	444	36.6	6.22	3.01	2.47	0.54
Ba(Ca0.33Ta0.67)O3	30	0.2	0.07	0.13	0.6	12	6	6	2	2	2	5	-2	1.24	2	7.81	1.35	2.32	2.55	4.05	0	2.4	2.2	4.11	7.54	461	468	444	36.6	11.07	6.22	2.47	0.54
BaSm2ZnO5	19	0.11	0.22	0.11	0.56	12	6	6	2	2	3	2	-2	1.24	1.098	2.7	1.35	2.32	3.2	4.1	0	2.4	3.1	4.45	7.54	461	284	189	36.6	11.07	8.62	2.24	0.54
Sm2SrZnO5	24.1	0.22	0.11	0.11	0.56	12	6	6	2	3	2	2	-2	1.32	1.32	2.7	1.35	3.2	2.4	4.1	0	3.1	2	4.45	7.54	284	373	189	36.6	8.62	7.6	2.24	0.54
Ba(Dy0.5Ta0.5)O3	34	0.2	0.1	0.1	0.6	12	6	6	2	2	3	5	-2	1.24	1.87	7.81	1.35	2.32	3.21	4.05	0	2.4	3.2	4.11	7.54	461	344	444	36.6	11.07	7.74	2.47	0.54
LiYbW2O8	19.7	0.08	0.08	0.17	0.67	8	6	6	2	1	3	6	-2	1.06	1.008	14.29	1.35	2.85	3.22	4.8	0	3.01	3.5	4.4	7.54	1.96	401	458	36.6	9.1	7.26	2.4	0.54
Nd(Co0.5Ti0.5)O3	27	0.2	0.1	0.1	0.6	12	6	6	2	3	2	4	-2	1.29	2.99	6.61	1.35	3.19	5.1	3.8	0	3	4.3	3.45	7.54	252	125	571	36.6	9.38	3.01	4.49	0.54
La(Co0.5Ti0.5)O3	23	0.2	0.1	0.1	0.6	12	6	6	2	3	2	4	-2	1.5	2.99	6.61	1.35	3.17	5.1	3.8	0	3.1	4.3	3.45	7.54	202	125	571	36.6	8.68	3.01	4.49	0.54
LiSrBO3	8.6	0.17	0.17	0.17	0.5	4	4	3	2	1	2	3	-2	0.59	1.18	0.01	1.35	2.85	2.4	5.3	0	3.01	2	4.29	7.54	1.96	373	7.38	36.6	9.1	7.6	1.51	0.54
Sr(Ca0.33Ta0.67)O3	22	0.2	0.07	0.13	0.6	12	6	6	2	2	2	5	-2	1.44	2	7.81	1.35	2.4	2.55	4.05	0	2	2.2	4.11	7.54	373	468	444	36.6	7.6	6.22	2.47	0.54
Ca9Sm2W4O24	19	0.23	0.05	0.1	0.62	12	6	6	2	2	3	6	-2	1.4	1.098	14.29	1.35	2.55	3.2	4.8	0	2.2	3.1	4.4	7.54	468	284	458	36.6	6.22	8.62	2.4	0.54
Ba3Sb2NiO9	14	0.2	0.13	0.07	0.6	12	6	6	2	2	5	2	-2	1.24	0.74	2.9	1.35	2.32	4.4	5.2	0	2.4	4.85	4.4	7.54	461	288	144	36.6	11.07	2.37	3.12	0.54
Sr(Dy0.5Ta0.5)O3	28	0.2	0.1	0.1	0.6	12	6	6	2	2	3	5	-2	1.44	1.87	7.81	1.35	2.4	3.21	4.05	0	2	3.2	4.11	7.54	373	344	444	36.6	7.6	7.74	2.47	0.54
Ba(La0.5Nb0.5)O3	37.4	0.2	0.1	0.1	0.6	12	6	6	2	2	3	5	-2	1.24	1.172	10.42	1.35	2.32	3.17	4.05	0	2.4	3.1	4	7.54	461	202	441	36.6	11.07	8.68	4.45	0.54
Sm(Co0.5Ti0.5)O3	25.5	0.2	0.1	0.1	0.6	12	6	6	2	3	2	4	-2	1.32	2.99	6.61	1.35	3.2	5.1	3.8	0	3.1	4.3	3.45	7.54	284	125	571	36.6	8.62	3.01	4.49	0.54
Ca(Ca0.33Nb0.67)O3	28	0.2	0.07	0.13	0.6	12	6	6	2	2	2	5	-2	1.4	2	10.42	1.35	2.55	2.55	4.05	0	2.2	2.2	4	7.54	468	468	441	36.6	6.22	6.22	4.45	0.54
Ca(Dy0.5Nb0.5)O3	32	0.2	0.1	0.1	0.6	12	6	6	2	2	3	5	-2	1.4	1.87	10.42	1.35	2.55	3.21	4.05	0	2.2	3.2	4	7.54	468	344	441	36.6	6.22	7.74	4.45	0.54
Ba(Pr0.5Nb0.5)O3	44.5	0.2	0.1	0.1	0.6	12	6	6	2	2	3	5	-2	1.24	1.13	10.42	1.35	2.32	3.19	4.05	0	2.4	3	4	7.54	461	236	441	36.6	11.07	9.92	4.45	0.54
Ba(Nd0.5Nb0.5)O3	41.9	0.2	0.1	0.1	0.6	12	6	6	2	2	3	5	-2	1.24	1.123	10.42	1.35	2.32	3.19	4.05	0	2.4	3	4	7.54	461	252	441	36.6	11.07	9.38	4.45	0.54
Ba(Sm0.5Nb0.5)O3	39.7	0.2	0.1	0.1	0.6	12	6	6	2	2	3	5	-2	1.24	1.098	10.42	1.35	2.32	3.2	4.05	0	2.4	3.1	4	7.54	461	284	441	36.6	11.07	8.62	4.45	0.54
(Ag0.5Bi0.5)MoO4	35.9	0.08	0.08	0.17	0.67	12	6	6	2	1	3	6	-2	0.78	2.91	10.17	1.35	4.35	4.15	4.65	0	4.44	4.69	3.9	7.54	586	596	163	36.6	3.29	4.04	4.08	0.54
Ba(Tb0.5Nb0.5)O3	39	0.2	0.1	0.1	0.6	12	6	6	2	2	3	5	-2	1.24	1.063	10.42	1.35	2.32	3.21	4.05	0	2.4	3.2	4	7.54	461	329	441	36.6	11.07	7.91	4.45	0.54
Mg4Al2Ti9O25	24.7	0.1	0.05	0.23	0.62	12	6	6	2	2	3	4	-2	1.1	5.61	6.61	1.35	3.45	4.2	3.8	0	8.3	3.23	3.45	7.54	121	152	571	36.6	3.18	5.23	4.49	0.54
Sr(La0.5Nb0.5)O3	27.5	0.2	0.1	0.1	0.6	12	6	6	2	2	3	5	-2	1.44	1.172	10.42	1.35	2.4	3.17	4.05	0	2	3.1	4	7.54	373	202	441	36.6	7.6	8.68	4.45	0.54
LiMg4V3O12	10.7	0.05	0.2	0.15	0.6	8	6	6	2	1	2	5	-2	0.92	0.72	0.54	1.35	2.85	3.45	4.25	0	3.01	8.3	3.6	7.54	1.96	121	68.4	36.6	9.1	3.18	4.48	0.54
Ba8Li2Nb6O24	37	0.2	0.05	0.15	0.6	12	6	6	2	2	1	5	-2	1.24	0.9	10.42	1.35	2.32	2.85	4.05	0	2.4	3.01	4	7.54	461	1.96	441	36.6	11.07	9.1	4.45	0.54
Mg3Tb4Al44O75	18.3	0.02	0.03	0.35	0.6	12	6	6	2	2	3	3	-2	1.1	1.063	5.61	1.35	3.45	3.21	4.2	0	8.3	3.2	3.23	7.54	121	329	152	36.6	3.18	7.91	5.23	0.54
La(Mg0.67Nb0.33)O3	26.8	0.2	0.13	0.07	0.6	12	6	6	2	3	2	5	-2	1.5	0.86	10.42	1.35	3.17	3.45	4.05	0	3.1	8.3	4	7.54	202	121	441	36.6	8.68	3.18	4.45	0.54
Ba8Ta6NiO24	27.5	0.21	0.15	0.03	0.62	12	6	6	2	2	5	2	-2	1.24	0.78	2.9	1.35	2.32	4.05	5.2	0	2.4	4.11	4.4	7.54	461	444	144	36.6	11.07	2.47	3.12	0.54
LiCaBO3	8.7	0.17	0.17	0.17	0.5	4	4	3	2	1	2	3	-2	0.59	1	0.01	1.35	2.85	2.55	5.3	0	3.01	2.2	4.29	7.54	1.96	468	7.38	36.6	9.1	6.22	1.51	0.54
Ba(Y0.5Nb0.5)O3	37	0.2	0.1	0.1	0.6	12	6	6	2	2	3	5	-2	1.24	1.04	10.42	1.35	2.32	3.2	4.05	0	2.4	3.19	4	7.54	461	396	441	36.6	11.07	5.57	4.45	0.54
Sr(Pr0.5Nb0.5)O3	38	0.2	0.1	0.1	0.6	12	6	6	2	2	3	5	-2	1.44	1.13	10.42	1.35	2.4	3.19	4.05	0	2	3	4	7.54	373	236	441	36.6	7.6	9.92	4.45	0.54
Sr(Nd0.5Nb0.5)O3	29.7	0.2	0.1	0.1	0.6	12	6	6	2	2	3	5	-2	1.44	1.123	10.42	1.35	2.4	3.19	4.05	0	2	3	4	7.54	373	252	441	36.6	7.6	9.38	4.45	0.54
Ca(Dy0.5Ta0.5)O3	30	0.2	0.1	0.1	0.6	12	6	6	2	5	3	5	-2	1.4	1.87	7.81	1.35	2.55	3.21	4.05	0	2.2	3.2	4.11	7.54	468	344	444	36.6	6.22	7.74	2.47	0.54
Ba(Yb0.5Nb0.5)O3	30	0.2	0.1	0.1	0.6	12	6	6	2	2	3	5	-2	1.24	1.008	10.42	1.35	2.32	3.22	4.05	0	2.4	3.5	4	7.54	461	401	441	36.6	11.07	7.26	4.45	0.54
BaTiB2O6	11.5	0.1	0.1	0.2	0.6	6	6	12	2	2	4	3	-2	1.35	0.26	0.27	1.35	2.32	3.8	5.3	0	2.4	3.45	4.29	7.54	461	571	7.38	36.6	11.07	4.49	1.51	0.54
Li0.774Zr0.057NbO3	30.9	0.16	0.01	0.21	0.62	8	6	6	2	1	4	5	-2	1.06	0.86	10.42	1.35	2.85	3.45	4.05	0	3.01	3.64	4	7.54	1.96	419	441	36.6	9.1	4.63	4.45	0.54
Ba(La0.5Ta0.5)O3	27.1	0.2	0.1	0.1	0.6	12	6	6	2	2	3	5	-2	1.24	1.172	7.81	1.35	2.32	3.17	4.05	0	2.4	3.1	4.11	7.54	461	202	444	36.6	11.07	8.68	2.47	0.54
Sr(Sm0.5Nb0.5)O3	31.8	0.2	0.1	0.1	0.6	12	6	6	2	2	3	5	-2	1.44	1.098	10.42	1.35	2.4	3.2	4.05	0	2	3.1	4	7.54	373	284	441	36.6	7.6	8.62	4.45	0.54
Ba(Mg0.33Nb0.67)O3	31	0.2	0.07	0.13	0.6	12	6	6	2	2	2	5	-2	1.24	0.86	10.42	1.35	2.32	3.45	4.05	0	2.4	8.3	4	7.54	461	121	441	36.6	11.07	3.18	4.45	0.54
Ba(Zn0.33Nb0.67)O3	41	0.2	0.07	0.13	0.6	12	6	6	2	2	2	5	-2	1.24	0.88	10.42	1.35	2.32	4.1	4.05	0	2.4	4.45	4	7.54	461	189	441	36.6	11.07	2.24	4.45	0.54
LiMgVO4	9.5	0.14	0.14	0.14	0.57	4	6	4	2	1	2	5	-2	0.59	0.72	0.355	1.35	2.85	3.45	4.25	0	3.01	8.3	3.6	7.54	1.96	121	68.4	36.6	9.1	3.18	4.48	0.54
BaTi(BO3)2	11.5	0.1	0.1	0.2	0.6	11	6	3	2	2	4	3	-2	1.57	0.605	0.11	1.35	2.32	3.8	5.3	0	2.4	3.45	4.29	7.54	461	571	7.38	36.6	11.07	4.49	1.51	0.54
Ba(Pr0.5Ta0.5)O3	38.5	0.2	0.1	0.1	0.6	12	6	6	2	2	3	5	-2	1.24	1.13	7.81	1.35	2.32	3.19	4.05	0	2.4	3	4.11	7.54	461	236	444	36.6	11.07	9.92	2.47	0.54
Li2MgSiO4	5.1	0.25	0.12	0.12	0.5	4	4	4	2	1	2	4	-2	0.59	0.57	0.4	1.35	2.85	3.45	4.7	0	3.01	8.3	4.77	7.54	1.96	121	189	36.6	9.1	3.18	2.19	0.54
Ba(Nd0.5Ta0.5)O3	36	0.2	0.1	0.1	0.6	12	6	6	2	2	3	3	-2	1.24	1.123	7.81	1.35	2.32	3.19	4.05	0	2.4	3	4.11	7.54	461	252	444	36.6	11.07	9.38	2.47	0.54
Ba3Sr2Ta4O15	34.3	0.12	0.08	0.17	0.62	12	6	6	2	2	2	5	-2	1.24	1.32	7.81	1.35	2.32	2.4	4.05	0	2.4	2	4.11	7.54	461	373	444	36.6	11.07	7.6	2.47	0.54
Sr(Tb0.5Nb0.5)O3	34	0.2	0.1	0.1	0.6	12	6	6	2	2	3	5	-2	1.44	1.063	10.42	1.35	2.4	3.21	4.05	0	2	3.2	4	7.54	373	329	441	36.6	7.6	7.91	4.45	0.54
BaSr4Ta4O15	31.7	0.04	0.17	0.17	0.62	12	6	6	2	2	2	5	-2	1.24	1.32	7.81	1.35	2.32	2.4	4.05	0	2.4	2	4.11	7.54	461	373	444	36.6	11.07	7.6	2.47	0.54
Ba(Ni0.33Nb0.67)O3	31	0.2	0.07	0.13	0.6	12	6	6	2	2	2	5	-2	1.24	0.83	10.42	1.35	2.32	5.2	4.05	0	2.4	4.4	4	7.54	461	144	441	36.6	11.07	3.12	4.45	0.54
Ba(Mn0.33Nb0.67)O3	39	0.2	0.07	0.13	0.6	12	6	6	2	2	2	3	-2	1.24	0.81	10.42	1.35	2.32	4.45	4.05	0	2.4	3.72	4	7.54	461	93	441	36.6	11.07	3.48	4.45	0.54
Mg0.95Co0.05Ta2O6	30.7	0.11	0.01	0.22	0.67	12	6	6	2	2	2	5	-2	1.1	2.99	7.81	1.35	3.45	5.1	4.05	0	8.3	4.3	4.11	7.54	121	125	444	36.6	3.18	3.01	2.47	0.54
Ba(Sm0.5Ta0.5)O3	34.3	0.2	0.1	0.1	0.6	12	6	6	2	2	3	5	-2	1.24	1.098	7.81	1.35	2.32	3.2	4.05	0	2.4	3.1	4.11	7.54	461	284	444	36.6	11.07	8.62	2.47	0.54
Mg0.93Co0.07Ta2O6	29.8	0.1	0.01	0.22	0.67	12	6	6	2	2	2	5	-2	1.1	2.99	7.81	1.35	3.45	5.1	4.05	0	8.3	4.3	4.11	7.54	121	125	444	36.6	3.18	3.01	2.47	0.54
Pr(Ti0.5W0.5)O4	20.3	0.17	0.08	0.08	0.67	12	6	6	2	3	4	6	-2	1.2	0.745	14.29	1.35	3.19	3.8	4.8	0	3	3.45	4.4	7.54	236	571	458	36.6	9.92	4.49	2.4	0.54
Ba8Ta6MgO24	26.6	0.21	0.15	0.03	0.62	12	6	6	2	2	5	2	-2	1.24	0.78	2.78	1.35	2.32	4.05	3.45	0	2.4	4.11	8.3	7.54	461	444	121	36.6	11.07	2.47	3.18	0.54
Sr(Y0.5Nb0.5)O3	32	0.2	0.1	0.1	0.6	12	6	6	2	2	3	5	-2	1.44	1.04	10.42	1.35	2.4	3.2	4.05	0	2	3.19	4	7.54	373	396	441	36.6	7.6	5.57	4.45	0.54
Ba(Tb0.5Ta0.5)O3	28	0.2	0.1	0.1	0.6	12	6	6	2	2	3	5	-2	1.24	1.063	7.81	1.35	2.32	3.21	4.05	0	2.4	3.2	4.11	7.54	461	329	444	36.6	11.07	7.91	2.47	0.54
Sr(Yb0.5Nb0.5)O3	29.4	0.2	0.1	0.1	0.6	12	6	6	2	2	3	5	-2	1.44	1.008	10.42	1.35	2.4	3.22	4.05	0	2	3.5	4	7.54	373	401	441	36.6	7.6	7.26	4.45	0.54
Ba(Sc0.5Nb0.5)O3	35.7	0.2	0.1	0.1	0.6	12	6	6	2	2	3	5	-2	1.24	0.885	10.42	1.35	2.32	3.25	4.05	0	2.4	3.34	4	7.54	461	513	441	36.6	11.07	5.09	4.45	0.54
Nd(Ti0.5W0.5)O4	21.3	0.17	0.08	0.08	0.67	12	6	6	2	3	4	6	-2	1.29	0.745	14.29	1.35	3.19	3.8	4.8	0	3	3.45	4.4	7.54	252	571	458	36.6	9.38	4.49	2.4	0.54
Mg0.3Co0.7Ta2O6	28.8	0.03	0.08	0.22	0.67	12	6	6	2	2	2	5	-2	1.1	2.99	7.81	1.35	3.45	5.1	4.05	0	8.3	4.3	4.11	7.54	121	125	444	36.6	3.18	3.01	2.47	0.54
Ba3YNb3O12	29.9	0.16	0.05	0.16	0.63	12	6	6	2	2	3	5	-2	1.24	1.04	10.42	1.35	2.32	3.2	4.05	0	2.4	3.19	4	7.54	461	396	441	36.6	11.07	5.57	4.45	0.54
Sr(La0.5Ta0.5)O3	27.1	0.2	0.1	0.1	0.6	12	6	6	2	2	3	5	-2	1.44	1.172	7.81	1.35	2.4	3.17	4.05	0	2	3.1	4.11	7.54	373	202	444	36.6	7.6	8.68	2.47	0.54
Ba(Y0.5Ta0.5)O3	30.5	0.2	0.1	0.1	0.6	12	6	6	2	2	3	5	-2	1.24	1.04	7.81	1.35	2.32	3.2	4.05	0	2.4	3.19	4.11	7.54	461	396	444	36.6	11.07	5.57	2.47	0.54
Ca(La0.5Nb0.5)O3	20.6	0.2	0.1	0.1	0.6	12	6	6	2	2	3	5	-2	1.4	1.172	10.42	1.35	2.55	3.17	4.05	0	2.2	3.1	4	7.54	468	202	441	36.6	6.22	8.68	4.45	0.54
(Zn0.95Co0.05)2TiO4	19	0.27	0.01	0.14	0.57	12	6	6	2	2	2	4	-2	0.9	2.99	6.61	1.35	4.1	5.1	3.8	0	4.45	4.3	3.45	7.54	189	125	571	36.6	2.24	3.01	4.49	0.54
Sr(Zn0.33Nb0.67)O3	40	0.2	0.07	0.13	0.6	12	6	6	2	2	2	5	-2	1.44	0.88	10.42	1.35	2.4	4.1	4.05	0	2	4.45	4	7.54	373	189	441	36.6	7.6	2.24	4.45	0.54
Sr3ZnNb2O9	20.7	0.2	0.07	0.13	0.6	12	6	6	2	2	2	5	-2	1.44	0.88	10.42	1.35	2.4	4.1	4.05	0	2	4.45	4	7.54	373	189	441	36.6	7.6	2.24	4.45	0.54
Ba(Yb0.5Ta0.5)O3	22.1	0.2	0.1	0.1	0.6	12	6	6	2	2	3	5	-2	1.24	1.008	7.81	1.35	2.32	3.22	4.05	0	2.4	3.5	4.11	7.54	461	401	444	36.6	11.07	7.26	2.47	0.54
Sr(Pr0.5Ta0.5)O3	32	0.2	0.1	0.1	0.6	12	6	6	2	2	5	3	-2	1.44	1.13	7.81	1.35	2.4	3.19	4.05	0	2	3	4.11	7.54	373	236	444	36.6	7.6	9.92	2.47	0.54
Sr(Nd0.5Ta0.5)O3	27.1	0.2	0.1	0.1	0.6	12	6	6	2	2	3	5	-2	1.44	1.123	7.81	1.35	2.4	3.19	4.05	0	2	3	4.11	7.54	373	252	444	36.6	7.6	9.38	2.47	0.54
Ca(Pr0.5Nb0.5)O3	24.2	0.2	0.1	0.1	0.6	12	6	6	2	2	3	5	-2	1.4	1.13	10.42	1.35	2.55	3.19	4.05	0	2.2	3	4	7.54	468	236	441	36.6	6.22	9.92	4.45	0.54
Ca(Nd0.5Nb0.5)O3	20	0.2	0.1	0.1	0.6	12	6	6	2	2	3	5	-2	1.4	1.123	10.42	1.35	2.55	3.19	4.05	0	2.2	3	4	7.54	468	252	441	36.6	6.22	9.38	4.45	0.54
Sr(Sm0.5Ta0.5)O3	27.7	0.2	0.1	0.1	0.6	12	6	6	2	2	3	5	-2	1.44	1.098	7.81	1.35	2.4	3.2	4.05	0	2	3.1	4.11	7.54	373	284	444	36.6	7.6	8.62	2.47	0.54
La(Mg0.67Ta0.33)O3	24.7	0.2	0.13	0.07	0.6	12	6	6	2	3	2	5	-2	1.5	0.86	7.81	1.35	3.17	3.45	4.05	0	3.1	8.3	4.11	7.54	202	121	444	36.6	8.68	3.18	2.47	0.54
Sm(Ti0.5W0.5)O4	21.5	0.17	0.08	0.08	0.67	12	6	6	2	3	4	6	-2	1.32	0.745	14.29	1.35	3.2	3.8	4.8	0	3.1	3.45	4.4	7.54	284	571	458	36.6	8.62	4.49	2.4	0.54
Ba(Zn0.33Ta0.67)O3	28	0.2	0.07	0.13	0.6	12	6	6	2	2	2	5	-2	1.24	0.88	7.81	1.35	2.32	4.1	4.05	0	2.4	4.45	4.11	7.54	461	189	444	36.6	11.07	2.24	2.47	0.54
Ba(Mg0.33Ta0.67)O3	25.1	0.2	0.07	0.13	0.6	12	6	6	2	2	2	5	-2	1.24	0.86	7.81	1.35	2.32	3.45	4.05	0	2.4	8.3	4.11	7.54	461	121	444	36.6	11.07	3.18	2.47	0.54
Ca(Sm0.5Nb0.5)O3	20.9	0.2	0.1	0.1	0.6	12	6	6	2	2	3	5	-2	1.4	1.098	10.42	1.35	2.55	3.2	4.05	0	2.2	3.1	4	7.54	468	284	441	36.6	6.22	8.62	4.45	0.54
La0.9Nd0.1NbO4	20	0.15	0.02	0.17	0.67	12	6	6	2	3	3	5	-2	1.5	1.123	10.42	1.35	3.17	3.19	4.05	0	3.1	3	4	7.54	202	252	441	36.6	8.68	9.38	4.45	0.54
Sr(Tb0.5Ta0.5)O3	29	0.2	0.1	0.1	0.6	12	6	6	2	2	3	5	-2	1.44	1.063	7.81	1.35	2.4	3.21	4.05	0	2	3.2	4.11	7.54	373	329	444	36.6	7.6	7.91	2.47	0.54
Ba(Ni0.33Ta0.67)O3	23	0.2	0.07	0.13	0.6	12	6	6	2	2	2	5	-2	1.24	0.83	7.81	1.35	2.32	5.2	4.05	0	2.4	4.4	4.11	7.54	461	144	444	36.6	11.07	3.12	2.47	0.54
Sr(Y0.5Ta0.5)O3	28	0.2	0.1	0.1	0.6	12	6	6	2	2	3	5	-2	1.44	1.04	7.81	1.35	2.4	3.2	4.05	0	2	3.19	4.11	7.54	373	396	444	36.6	7.6	5.57	2.47	0.54
Ca(Tb0.5Nb0.5)O3	26.5	0.2	0.1	0.1	0.6	12	6	6	2	2	3	5	-2	1.4	1.063	10.42	1.35	2.55	3.21	4.05	0	2.2	3.2	4	7.54	468	329	441	36.6	6.22	7.91	4.45	0.54
Sr3YNb3O12	34.9	0.16	0.05	0.16	0.63	12	6	6	2	2	3	5	-2	1.44	1.04	10.42	1.35	2.4	3.2	4.05	0	2	3.19	4	7.54	373	396	441	36.6	7.6	5.57	4.45	0.54
Sr(Yb0.5Ta0.5)O3	26	0.2	0.1	0.1	0.6	12	6	6	2	2	3	5	-2	1.44	1.008	7.81	1.35	2.4	3.22	4.05	0	2	3.5	4.11	7.54	373	401	444	36.6	7.6	7.26	2.47	0.54
Gd(Ti0.5W0.5)O4	22.2	0.17	0.08	0.08	0.67	12	6	6	2	3	4	6	-2	1.25	0.745	14.29	1.35	3.2	3.8	4.8	0	3.3	3.45	4.4	7.54	314	571	458	36.6	7.78	4.49	2.4	0.54
Tb(Ti0.5W0.5)O4	19.1	0.17	0.08	0.08	0.67	12	6	6	2	3	4	6	-2	1.1	0.745	14.29	1.35	3.21	3.8	4.8	0	3.2	3.45	4.4	7.54	329	571	458	36.6	7.91	4.49	2.4	0.54
Ca(La0.5Ta0.5)O3	19.5	0.2	0.1	0.1	0.6	12	6	6	2	2	3	5	-2	1.4	1.172	7.81	1.35	2.55	3.17	4.05	0	2.2	3.1	4.11	7.54	468	202	444	36.6	6.22	8.68	2.47	0.54
Ca(Y0.5Nb0.5)O3	31	0.2	0.1	0.1	0.6	12	6	6	2	2	3	5	-2	1.4	1.04	10.42	1.35	2.55	3.2	4.05	0	2.2	3.19	4	7.54	468	396	441	36.6	6.22	5.57	4.45	0.54
CaZrB2O6	8.1	0.1	0.1	0.2	0.6	8	6	4	2	2	4	3	-2	1.12	0.72	0.11	1.35	2.55	3.45	5.3	0	2.2	3.64	4.29	7.54	468	419	7.38	36.6	6.22	4.63	1.51	0.54
Dy(Ti0.5W0.5)O4	19.9	0.17	0.08	0.08	0.67	12	6	6	2	3	4	6	-2	1.052	0.745	14.29	1.35	3.21	3.8	4.8	0	3.2	3.45	4.4	7.54	344	571	458	36.6	7.74	4.49	2.4	0.54
Ca(Yb0.5Nb0.5)O3	27	0.2	0.1	0.1	0.6	12	6	6	2	2	3	5	-2	1.4	1.008	10.42	1.35	2.55	3.22	4.05	0	2.2	3.5	4	7.54	468	401	441	36.6	6.22	7.26	4.45	0.54
Ca(Pr0.5Ta0.5)O3	24	0.2	0.1	0.1	0.6	12	6	6	2	2	3	5	-2	1.4	1.13	7.81	1.35	2.55	3.19	4.05	0	2.2	3	4.11	7.54	468	236	444	36.6	6.22	9.92	2.47	0.54
Ba8Ta6ZnO24	28.9	0.21	0.15	0.03	0.62	12	6	6	2	2	5	2	-2	1.24	0.78	2.7	1.35	2.32	4.05	4.1	0	2.4	4.11	4.45	7.54	461	444	189	36.6	11.07	2.47	2.24	0.54
Ca(Mg0.33Nb0.67)O3	28	0.2	0.07	0.13	0.6	12	6	6	2	2	2	5	-2	1.4	0.86	10.42	1.35	2.55	3.45	4.05	0	2.2	8.3	4	7.54	468	121	441	36.6	6.22	3.18	4.45	0.54
Sr(Zn0.33Ta0.67)O3	28	0.2	0.07	0.13	0.6	12	6	6	2	2	2	5	-2	1.44	0.88	7.81	1.35	2.4	4.1	4.05	0	2	4.45	4.11	7.54	373	189	444	36.6	7.6	2.24	2.47	0.54
Ca(Nd0.5Ta0.5)O3	20	0.2	0.1	0.1	0.6	12	6	6	2	2	3	5	-2	1.4	1.123	7.81	1.35	2.55	3.19	4.05	0	2.2	3	4.11	7.54	468	252	444	36.6	6.22	9.38	2.47	0.54
Sr(Mg0.33Ta0.67)O3	22	0.2	0.07	0.13	0.6	12	6	6	2	2	2	5	-2	1.44	0.86	7.81	1.35	2.4	3.45	4.05	0	2	8.3	4.11	7.54	373	121	444	36.6	7.6	3.18	2.47	0.54
Ca(Zn0.33Nb0.67)O3	35	0.2	0.07	0.13	0.6	12	6	6	2	2	2	5	-2	1.4	0.88	10.42	1.35	2.55	4.1	4.05	0	2.2	4.45	4	7.54	468	189	441	36.6	6.22	2.24	4.45	0.54
Zn0.89Co0.11Ta2O6	34.3	0.1	0.01	0.22	0.67	12	6	6	2	2	2	5	-2	0.9	2.99	7.81	1.35	4.1	5.1	4.05	0	4.45	4.3	4.11	7.54	189	125	444	36.6	2.24	3.01	2.47	0.54
Mg0.95Co0.05Ti2O5	18.6	0.12	0.01	0.25	0.62	12	6	6	2	2	2	4	-2	1.1	2.99	6.61	1.35	3.45	5.1	3.8	0	8.3	4.3	3.45	7.54	121	125	571	36.6	3.18	3.01	4.49	0.54
Ca(Sm0.5Ta0.5)O3	19.6	0.2	0.1	0.1	0.6	12	6	6	2	2	3	5	-2	1.4	1.098	7.81	1.35	2.55	3.2	4.05	0	2.2	3.1	4.11	7.54	468	284	444	36.6	6.22	8.62	2.47	0.54
Li2ZnSiO4	5.8	0.25	0.12	0.12	0.5	4	4	4	2	1	2	4	-2	0.59	0.6	0.26	1.35	2.85	4.1	4.7	0	3.01	4.45	4.77	7.54	1.96	189	189	36.6	9.1	2.24	2.19	0.54
Ca(Ni0.33Nb0.67)O3	26	0.2	0.07	0.13	0.6	12	6	6	2	2	2	5	-2	1.4	0.83	10.42	1.35	2.55	5.2	4.05	0	2.2	4.4	4	7.54	468	144	441	36.6	6.22	3.12	4.45	0.54
Sr(Ni0.33Ta0.67)O3	23	0.2	0.07	0.13	0.6	12	6	6	2	2	2	5	-2	1.44	0.83	7.81	1.35	2.4	5.2	4.05	0	2	4.4	4.11	7.54	373	144	444	36.6	7.6	3.12	2.47	0.54
Zr0.034Hf0.966TiO4	34.1	0.01	0.16	0.17	0.67	12	6	6	2	4	4	4	-2	0.89	5.63	6.61	1.35	3.45	3.6	3.8	0	3.64	3.8	3.45	7.54	419	430	571	36.6	4.63	3.19	4.49	0.54
(Nd0.99Mn0.015)1.02Nb0.988O4	19.1	0.17	0	0.16	0.66	12	6	6	2	3	3	5	-2	1.29	0.72	10.42	1.35	3.19	4.45	4.05	0	3	3.72	4	7.54	252	93	441	36.6	9.38	3.48	4.45	0.54
Ca(Y0.5Ta0.5)O3	27	0.2	0.1	0.1	0.6	12	6	6	2	2	3	5	-2	1.4	1.04	7.81	1.35	2.55	3.2	4.05	0	2.2	3.19	4.11	7.54	468	396	444	36.6	6.22	5.57	2.47	0.54
Ca(Yb0.5Ta0.5)O3	21.2	0.2	0.1	0.1	0.6	12	6	6	2	2	3	5	-2	1.4	1.008	7.81	1.35	2.55	3.22	4.05	0	2.2	3.5	4.11	7.54	468	401	444	36.6	6.22	7.26	2.47	0.54
La3Ti5Al15O37	22.1	0.05	0.08	0.25	0.62	12	6	6	2	3	4	3	-2	1.5	0.745	2.74	1.35	3.17	3.8	4.2	0	3.1	3.45	3.23	7.54	202	571	152	36.6	8.68	4.49	5.23	0.54
Ca(Mg0.33Ta0.67)O3	21	0.2	0.07	0.13	0.6	12	6	6	2	2	2	5	-2	1.4	0.86	7.81	1.35	2.55	3.45	4.05	0	2.2	8.3	4.11	7.54	468	121	444	36.6	6.22	3.18	2.47	0.54
Ca(Zn0.33Ta0.67)O3	25	0.2	0.07	0.13	0.6	12	6	6	2	2	2	5	-2	1.4	0.88	7.81	1.35	2.55	4.1	4.05	0	2.2	4.45	4.11	7.54	468	189	444	36.6	6.22	2.24	2.47	0.54
BaYb2NiO5	9.1	0.11	0.22	0.11	0.56	11	7	5	2	2	3	2	-2	1.57	1.08	0.63	1.35	2.32	3.22	5.2	0	2.4	3.5	4.4	7.54	461	401	144	36.6	11.07	7.26	3.12	0.54
Li2MgTi3O8	23	0.14	0.07	0.21	0.57	8	6	6	2	1	2	4	-2	1.06	0.86	6.61	1.35	2.85	3.45	3.8	0	3.01	8.3	3.45	7.54	1.96	121	571	36.6	9.1	3.18	4.49	0.54
Ca(Ni0.33Ta0.67)O3	22	0.2	0.07	0.13	0.6	12	6	6	2	2	2	5	-2	1.4	0.83	7.81	1.35	2.55	5.2	4.05	0	2.2	4.4	4.11	7.54	468	144	444	36.6	6.22	3.12	2.47	0.54
Zn0.4Co0.6TiO3	28	0.08	0.12	0.2	0.6	12	6	6	2	2	2	4	-2	0.9	2.99	6.61	1.35	4.1	5.1	3.8	0	4.45	4.3	3.45	7.54	189	125	571	36.6	2.24	3.01	4.49	0.54
Y(Ti0.5W0.5)O4	19.3	0.17	0.08	0.08	0.67	12	6	6	2	3	4	6	-2	1.075	0.745	14.29	1.35	3.2	3.8	4.8	0	3.19	3.45	4.4	7.54	396	571	458	36.6	5.57	4.49	2.4	0.54
(Zn0.3Co0.7)TiO3	22	0.06	0.14	0.2	0.6	12	6	6	2	2	2	4	-2	0.9	2.99	6.61	1.35	4.1	5.1	3.8	0	4.45	4.3	3.45	7.54	189	125	571	36.6	2.24	3.01	4.49	0.54
Yb2BaNiO5	9.1	0.22	0.11	0.11	0.56	10	7	6	2	3	2	2	-2	1.042	1.38	0.83	1.35	3.22	2.32	5.2	0	3.5	2.4	4.4	7.54	401	461	144	36.6	7.26	11.07	3.12	0.54
LiZnPO4	5.3	0.14	0.14	0.14	0.57	4	4	6	2	1	2	5	-2	0.59	0.6	0.38	1.35	2.85	4.1	5.55	0	3.01	4.45	5.62	7.54	1.96	189	229	36.6	9.1	2.24	1.34	0.54
Ba2CeV3O11	13.8	0.12	0.06	0.18	0.65	9	6	6	2	2	2	5	-2	1.47	1.01	0.54	1.35	2.32	3.18	4.25	0	2.4	3	3.6	7.54	461	219	68.4	36.6	11.07	10.35	4.48	0.54
Mg0.93Ca0.07TiO3	22.2	0.19	0.01	0.2	0.6	12	6	6	2	2	2	4	-2	1.1	2	6.61	1.35	3.45	2.55	3.8	0	8.3	2.2	3.45	7.54	121	468	571	36.6	3.18	6.22	4.49	0.54
Mg0.93Ca0.07TiO3	22.15	0.19	0.01	0.2	0.6	12	6	6	2	2	2	4	-2	1.1	2	6.61	1.35	3.45	2.55	3.8	0	8.3	2.2	3.45	7.54	121	468	571	36.6	3.18	6.22	4.49	0.54
Mg0.95Ca0.05TiO3	20	0.19	0.01	0.2	0.6	12	6	6	2	2	2	4	-2	1.1	2	6.61	1.35	3.45	2.55	3.8	0	8.3	2.2	3.45	7.54	121	468	571	36.6	3.18	6.22	4.49	0.54
Li2CaSiO4	4.4	0.25	0.12	0.12	0.5	4	8	4	2	1	2	4	-2	0.59	1.12	0.4	1.35	2.85	2.55	4.7	0	3.01	2.2	4.77	7.54	1.96	468	189	36.6	9.1	6.22	2.19	0.54
BaZnV2O7	10.7	0.09	0.09	0.18	0.64	11	4	5	2	2	2	5	-2	1.57	0.6	0.46	1.35	2.32	4.1	4.25	0	2.4	4.45	3.6	7.54	461	189	68.4	36.6	11.07	2.24	4.48	0.54
Ba3Ti5Nb6O28	37	0.07	0.12	0.14	0.67	12	6	6	2	2	4	5	-2	1.24	0.745	10.42	1.35	2.32	3.8	4.05	0	2.4	3.45	4	7.54	461	571	441	36.6	11.07	4.49	4.45	0.54
Sm2BaCuO5	16.5	0.22	0.11	0.11	0.56	11	7	5	2	3	2	2	-2	1.24	1.38	0.73	1.35	3.2	2.32	4.45	0	3.1	2.4	4.48	7.54	284	461	166	36.6	8.62	11.07	3.01	0.54
Ba(Mn0.33Ta0.67)O3	32	0.2	0.07	0.13	0.6	12	6	6	2	2	5	3	-2	1.24	0.47	7.81	1.35	2.32	4.45	4.05	0	2.4	3.72	4.11	7.54	461	93	444	36.6	11.07	3.48	2.47	0.54
Pr(Mg0.5Ti0.5)O3	28	0.2	0.1	0.1	0.6	12	6	6	2	3	2	4	-2	1.2	0.86	6.61	1.35	3.19	3.45	3.8	0	3	8.3	3.45	7.54	236	121	571	36.6	9.92	3.18	4.49	0.54
LiVZnO4	7.55	0.14	0.14	0.14	0.57	4	4	4	2	1	5	2	-2	0.59	0.355	0.74	1.35	2.85	4.25	4.1	0	3.01	3.6	4.45	7.54	1.96	68.4	189	36.6	9.1	4.48	2.24	0.54
Eu2BaCuO5	17.1	0.22	0.11	0.11	0.56	9	7	5	2	3	2	2	-2	1.13	1.38	0.73	1.35	3.2	2.32	4.45	0	3.1	2.4	4.48	7.54	299	461	166	36.6	8.38	11.07	3.01	0.54
Nd(Zn0.5Ti0.5)O3	31.6	0.2	0.1	0.1	0.6	12	6	6	2	3	2	4	-2	1.29	0.88	6.61	1.35	3.19	4.1	3.8	0	3	4.45	3.45	7.54	252	189	571	36.6	9.38	2.24	4.49	0.54
La(Zn0.5Ti0.5)O3	28.3	0.2	0.1	0.1	0.6	12	6	6	2	3	2	4	-2	1.5	0.88	6.61	1.35	3.17	4.1	3.8	0	3.1	4.45	3.45	7.54	202	189	571	36.6	8.68	2.24	4.49	0.54
Nd2BaCuO5	17.6	0.22	0.11	0.11	0.56	10	8	4	2	3	2	2	-2	1.163	1.42	0.73	1.35	3.19	2.32	4.45	0	3	2.4	4.48	7.54	252	461	166	36.6	9.38	11.07	3.01	0.54
Nd(Mg0.5Ti0.5)O3	23	0.2	0.1	0.1	0.6	12	6	6	2	3	2	4	-2	1.29	0.86	6.61	1.35	3.19	3.45	3.8	0	3	8.3	3.45	7.54	252	121	571	36.6	9.38	3.18	4.49	0.54
La(Mg0.5Ti0.5)O3	27.6	0.2	0.1	0.1	0.6	12	6	6	2	3	2	4	-2	1.5	0.86	6.61	1.35	3.17	3.45	3.8	0	3.1	8.3	3.45	7.54	202	121	571	36.6	8.68	3.18	4.49	0.54
Ba2BiV3O11	14.2	0.12	0.06	0.18	0.65	11.5	5	8	2	2	3	5	-2	1.61	0.96	0.54	1.35	2.32	4.15	4.25	0	2.4	4.69	3.6	7.54	461	596	68.4	36.6	11.07	4.04	4.48	0.54
BaCu2V2O8	13.5	0.08	0.15	0.15	0.62	10	4	4	2	2	2	5	-2	1.52	0.57	0.355	1.35	2.32	4.45	4.25	0	2.4	4.48	3.6	7.54	461	166	68.4	36.6	11.07	3.01	4.48	0.54
SmZrTaO6	21.2	0.11	0.11	0.11	0.67	12	6	6	2	3	4	5	-2	1.32	0.86	7.81	1.35	3.2	3.45	4.05	0	3.1	3.64	4.11	7.54	284	419	444	36.6	8.62	4.63	2.47	0.54
BaTm2CuO5	12.8	0.11	0.22	0.11	0.56	11	6	5	2	2	3	2	-2	1.57	0.88	0.65	1.35	2.32	3.22	4.45	0	2.4	3.4	4.48	7.54	461	387	166	36.6	11.07	7.35	3.01	0.54
NaAgMoO4	7.9	0.14	0.14	0.14	0.57	8	8	6	2	1	1	6	-2	1.18	1.15	0.59	1.35	2.7	4.35	4.65	0	2.85	4.44	3.9	7.54	95.3	586	163	36.6	11.8	3.29	4.08	0.54
Gd2BaCuO5	16	0.22	0.11	0.11	0.56	9	7	5	2	3	2	2	-2	1.107	1.38	0.73	1.35	3.2	2.32	4.45	0	3.3	2.4	4.48	7.54	314	461	166	36.6	7.78	11.07	3.01	0.54
Nd(Zr0.33Ti0.67)O3	31.4	0.2	0.07	0.13	0.6	12	6	6	2	2	4	4	-2	1.29	0.86	6.61	1.35	3.19	3.45	3.8	0	3	3.64	3.45	7.54	252	419	571	36.6	9.38	4.63	4.49	0.54
BaYb2CuO5	7.9	0.11	0.22	0.11	0.56	11	7	5	2	2	3	2	-2	1.57	1.08	0.65	1.35	2.32	3.22	4.45	0	2.4	3.5	4.48	7.54	461	401	166	36.6	11.07	7.26	3.01	0.54
BaSm2CuO5	18.05	0.11	0.22	0.11	0.56	11	7	5	2	2	3	2	-2	1.57	1.02	0.65	1.35	2.32	3.2	4.45	0	2.4	3.1	4.48	7.54	461	284	166	36.6	11.07	8.62	3.01	0.54
Sm(Zn0.5Ti0.5)O3	31	0.2	0.1	0.1	0.6	12	6	6	2	3	2	4	-2	1.32	0.88	6.61	1.35	3.2	4.1	3.8	0	3.1	4.45	3.45	7.54	284	189	571	36.6	8.62	2.24	4.49	0.54
Sm(Mg0.5Ti0.5)O3	25	0.2	0.1	0.1	0.6	12	6	6	2	3	2	4	-2	1.32	0.86	6.61	1.35	3.2	3.45	3.8	0	3.1	8.3	3.45	7.54	284	121	571	36.6	8.62	3.18	4.49	0.54
BaLi2Ti6O14	31.7	0.04	0.09	0.26	0.61	12	6	6	2	2	1	4	-2	1.24	0.9	6.61	1.35	2.32	2.85	3.8	0	2.4	3.01	3.45	7.54	461	1.96	571	36.6	11.07	9.1	4.49	0.54
Dy2BaCuO5	14.9	0.22	0.11	0.11	0.56	11	7	5	2	3	2	2	-2	1.083	1.38	0.73	1.35	3.21	2.32	4.45	0	3.2	2.4	4.48	7.54	344	461	166	36.6	7.74	11.07	3.01	0.54
La5Mg0.5Ti3.5O15	34	0.21	0.02	0.15	0.62	12	6	6	2	3	2	4	-2	1.5	0.86	6.61	1.35	3.17	3.45	3.8	0	3.1	8.3	3.45	7.54	202	121	571	36.6	8.68	3.18	4.49	0.54
Nd(Mg0.5Sn0.5)O3	19.3	0.2	0.1	0.1	0.6	12	6	6	2	3	2	4	-2	1.29	0.86	5.8	1.35	3.19	3.45	4.15	0	3	8.3	4.3	7.54	252	121	662	36.6	9.38	3.18	3.02	0.54
BaDy2CuO5	14.9	0.11	0.22	0.11	0.56	11	7	5	2	2	3	2	-2	1.57	0.97	0.65	1.35	2.32	3.21	4.45	0	2.4	3.2	4.48	7.54	461	344	166	36.6	11.07	7.74	3.01	0.54
La(MgSn)0.5O3	20.1	0.2	0.1	0.1	0.6	12	6	6	2	3	2	4	-2	1.5	0.86	5.8	1.35	3.17	3.45	4.15	0	3.1	8.3	4.3	7.54	202	121	662	36.6	8.68	3.18	3.02	0.54
Ho2BaCuO5	15.3	0.22	0.11	0.11	0.56	9	7	5	2	3	2	2	-2	1.072	1.38	0.73	1.35	3.22	2.32	4.45	0	3.3	2.4	4.48	7.54	359	461	166	36.6	7.58	11.07	3.01	0.54
BaZn1.95Ti4O10.95	30	0.06	0.11	0.22	0.61	12	6	6	2	2	2	4	-2	1.24	0.88	6.61	1.35	2.32	4.1	3.8	0	2.4	4.45	3.45	7.54	461	189	571	36.6	11.07	2.24	4.49	0.54
LaTiTaO6	24.4	0.11	0.11	0.11	0.67	12	6	6	2	3	4	5	-2	1.5	0.745	7.81	1.35	3.17	3.8	4.05	0	3.1	3.45	4.11	7.54	202	571	444	36.6	8.68	4.49	2.47	0.54
Na5LaMo4O16	8.24	0.19	0.04	0.15	0.62	8	8	4	2	1	3	6	-2	1.18	1.032	0.59	1.35	2.7	3.17	4.65	0	2.85	3.1	3.9	7.54	95.3	202	163	36.6	11.8	8.68	4.08	0.54
BaY2CuO5	11.8	0.11	0.22	0.11	0.56	11	7	5	2	2	3	2	-2	1.57	0.96	0.65	1.35	2.32	3.2	4.45	0	2.4	3.19	4.48	7.54	461	396	166	36.6	11.07	5.57	3.01	0.54
BaEr2CuO5	13.5	0.11	0.22	0.11	0.56	11	7	5	2	2	3	2	-2	1.57	0.945	0.65	1.35	2.32	3.22	4.45	0	2.4	3.3	4.48	7.54	461	373	166	36.6	11.07	7.46	3.01	0.54
Er2BaCuO5	13.5	0.22	0.11	0.11	0.56	9	7	5	2	3	2	2	-2	1.062	1.38	0.73	1.35	3.22	2.32	4.45	0	3.3	2.4	4.48	7.54	373	461	166	36.6	7.46	11.07	3.01	0.54
KGaGe3O8	4	0.08	0.08	0.23	0.62	9	4	4	2	1	2	4	-2	1.55	0.47	0.73	1.35	2.25	4.1	4.55	0	2.42	3.2	4.6	7.54	417	212	235	36.6	19.69	4.47	2.55	0.54
Dy(Mg0.5Ti0.5)O3	23	0.2	0.1	0.1	0.6	12	6	6	2	3	2	4	-2	1.052	0.86	6.61	1.35	3.21	3.45	3.8	0	3.2	8.3	3.45	7.54	344	121	571	36.6	7.74	3.18	4.49	0.54
Li2Zn2Mo3O12	11.1	0.11	0.11	0.16	0.63	6	6	6	2	1	2	6	-2	0.76	0.74	0.59	1.35	2.85	4.1	4.65	0	3.01	4.45	3.9	7.54	1.96	189	163	36.6	9.1	2.24	4.08	0.54
Tm2BaCuO5	12.8	0.22	0.11	0.11	0.56	11	7	5	2	3	2	2	-2	1.052	1.38	0.73	1.35	3.22	2.32	4.45	0	3.4	2.4	4.48	7.54	387	461	166	36.6	7.35	11.07	3.01	0.54
BaHo2CuO5	15.3	0.11	0.22	0.11	0.56	11	7	5	2	2	3	2	-2	1.57	0.901	0.65	1.35	2.32	3.22	4.45	0	2.4	3.3	4.48	7.54	461	359	166	36.6	11.07	7.58	3.01	0.54
GdTiNbO6	20	0.11	0.11	0.11	0.67	12	6	6	2	3	4	5	-2	1.25	0.745	10.42	1.35	3.2	3.8	4.05	0	3.3	3.45	4	7.54	314	571	441	36.6	7.78	4.49	4.45	0.54
BaTm2ZnO5	16.1	0.11	0.22	0.11	0.56	11	6	5	2	2	3	2	-2	1.57	0.88	0.68	1.35	2.32	3.22	4.1	0	2.4	3.4	4.45	7.54	461	387	189	36.6	11.07	7.35	2.24	0.54
LiAlSiO4	4.8	0.14	0.14	0.14	0.57	4	4	4	2	1	3	4	-2	0.59	0.39	0.4	1.35	2.85	4.2	4.7	0	3.01	3.23	4.77	7.54	1.96	152	189	36.6	9.1	5.23	2.19	0.54
Yb2BaCuO5	7.9	0.22	0.11	0.11	0.56	11	7	5	2	3	2	2	-2	1.042	1.38	0.73	1.35	3.22	2.32	4.45	0	3.5	2.4	4.48	7.54	401	461	166	36.6	7.26	11.07	3.01	0.54
Eu2BaZnO5	18.1	0.22	0.11	0.11	0.56	9	7	5	2	3	2	2	-2	1.13	1.38	0.68	1.35	3.2	2.32	4.1	0	3.1	2.4	4.45	7.54	299	461	189	36.6	8.38	11.07	2.24	0.54
BaMgV2O7	8.2	0.09	0.09	0.18	0.64	11	5	4	2	2	2	5	-2	1.57	0.66	0.355	1.35	2.32	3.45	4.25	0	2.4	8.3	3.6	7.54	461	121	68.4	36.6	11.07	3.18	4.48	0.54
LiMgPO4	6.6	0.14	0.14	0.14	0.57	6	6	4	2	1	2	5	-2	0.76	0.72	0.38	1.35	2.85	3.45	5.55	0	3.01	8.3	5.62	7.54	1.96	121	229	36.6	9.1	3.18	1.34	0.54
Li3FeMo3O12	11.5	0.16	0.05	0.16	0.63	6	6	6	2	1	3	6	-2	0.76	0.55	0.59	1.35	2.85	4.93	4.65	0	3.01	4.06	3.9	7.54	1.96	108	163	36.6	9.1	3.07	4.08	0.54
Ba2ZnSi2O7	7.5	0.17	0.08	0.17	0.58	8	4	4	2	2	2	4	-2	1.42	0.74	0.4	1.35	2.32	4.1	4.7	0	2.4	4.45	4.77	7.54	461	189	189	36.6	11.07	2.24	2.19	0.54
Ba(Mn0.5Ti0.5)O3	45	0.2	0.1	0.1	0.6	12	6	6	2	2	4	4	-2	1.24	0.67	6.61	1.35	2.32	4.45	3.8	0	2.4	3.72	3.45	7.54	461	93	571	36.6	11.07	3.48	4.49	0.54
BaEu2ZnO5	18.1	0.11	0.22	0.11	0.56	11	7	5	2	2	3	2	-2	1.57	1.01	0.68	1.35	2.32	3.2	4.1	0	2.4	3.1	4.45	7.54	461	299	189	36.6	11.07	8.38	2.24	0.54
